Repository: chuckylulu/gitTest

File: research/sources/bruker_semi/2026-05-01_mdpi-micromachines_review-AFM-metrology-3DIC-etching-PMC13208757.xml (part 2 of 8)
rid="B26-micromachines-17-00565" ref-type="bibr">26</xref>,<xref rid="B46-micromachines-17-00565" ref-type="bibr">46</xref>].</p><table-wrap id="micromachines-17-00565-t001" position="float"><?disp-level 3?><label>Table 1</label><caption><p>Comparison of AFM with other imaging modalities for semiconductor metrology [<xref rid="B22-micromachines-17-00565" ref-type="bibr">22</xref>,<xref rid="B26-micromachines-17-00565" ref-type="bibr">26</xref>,<xref rid="B46-micromachines-17-00565" ref-type="bibr">46</xref>].</p></caption><table frame="hsides" rules="groups"><thead><tr><th colspan="2" align="center" valign="middle" style="border-top:solid thin;border-bottom:solid thin" rowspan="1">Parameter</th><th align="center" valign="middle" style="border-top:solid thin;border-bottom:solid thin" rowspan="1" colspan="1">Optical Techniques</th><th align="center" valign="middle" style="border-top:solid thin;border-bottom:solid thin" rowspan="1" colspan="1">SEM</th><th align="center" valign="middle" style="border-top:solid thin;border-bottom:solid thin" rowspan="1" colspan="1">TEM</th><th align="center" valign="middle" style="border-top:solid thin;border-bottom:solid thin" rowspan="1" colspan="1">AFM</th></tr></thead><tbody><tr><td rowspan="2" align="center" valign="middle" style="border-bottom:solid thin" colspan="1">Resolution</td><td align="center" valign="middle" style="border-bottom:solid thin" rowspan="1" colspan="1">XY</td><td align="center" valign="middle" style="border-bottom:solid thin" rowspan="1" colspan="1">200 nm (conventional)<break/>20 nm (super-resolution)<break/>1–10 nm (near-field optical)<break/>&lt;1 nm (Scatterometry, model-dependent sensitivity)</td><td align="center" valign="middle" style="border-bottom:solid thin" rowspan="1" colspan="1">0.5–2 nm</td><td align="center" valign="middle" style="border-bottom:solid thin" rowspan="1" colspan="1">1 nm (conventional)<break/>0.1 nm (aberration-corrected)</td><td align="center" valign="middle" style="border-bottom:solid thin" rowspan="1" colspan="1">1 nm (conventional)<break/>0.1–0.3 nm (UHV non-contact, atomic resolution) <break/>&lt;0.5 nm (PeakForce Tapping, optimized conditions) </td></tr><tr><td align="center" valign="middle" style="border-bottom:solid thin" rowspan="1" colspan="1">Z</td><td align="center" valign="middle" style="border-bottom:solid thin" rowspan="1" colspan="1">about 1 nm<break/>(technique-dependent)</td><td align="center" valign="middle" style="border-bottom:solid thin" rowspan="1" colspan="1">Tilt-Beam: sidewall angle precision ~0.1–0.2° (for 290 nm height features)<break/>Model-Based: Z information derived from library fits</td><td align="center" valign="middle" style="border-bottom:solid thin" rowspan="1" colspan="1">NA</td><td align="center" valign="middle" style="border-bottom:solid thin" rowspan="1" colspan="1">0.1 nm (typical)<break/>0.00037 nm (ultra-high sensitivity)</td></tr><tr><td colspan="2" align="center" valign="middle" style="border-bottom:solid thin" rowspan="1">Sample Preparation</td><td align="center" valign="middle" style="border-bottom:solid thin" rowspan="1" colspan="1">Simple</td><td align="center" valign="middle" style="border-bottom:solid thin" rowspan="1" colspan="1">Moderate</td><td align="center" valign="middle" style="border-bottom:solid thin" rowspan="1" colspan="1">Skilled (electron transparent required)</td><td align="center" valign="middle" style="border-bottom:solid thin" rowspan="1" colspan="1">Simple</td></tr><tr><td colspan="2" align="center" valign="middle" style="border-bottom:solid thin" rowspan="1">Ambient Atmosphere</td><td align="center" valign="middle" style="border-bottom:solid thin" rowspan="1" colspan="1">Variable (air, vacuum)</td><td align="center" valign="middle" style="border-bottom:solid thin" rowspan="1" colspan="1">Vacuum </td><td align="center" valign="middle" style="border-bottom:solid thin" rowspan="1" colspan="1">Ultra-high Vacuum</td><td align="center" valign="middle" style="border-bottom:solid thin" rowspan="1" colspan="1">Variable (air, liquid, vacuum)</td></tr><tr><td colspan="2" align="center" valign="middle" style="border-bottom:solid thin" rowspan="1">Field of View</td><td align="center" valign="middle" style="border-bottom:solid thin" rowspan="1" colspan="1">Large (10 μm to mm scale)</td><td align="center" valign="middle" style="border-bottom:solid thin" rowspan="1" colspan="1">Large enough (50 nm to 10 mm)</td><td align="center" valign="middle" style="border-bottom:solid thin" rowspan="1" colspan="1">Limited (tens of nm to ~200 μm)</td><td align="center" valign="middle" style="border-bottom:solid thin" rowspan="1" colspan="1">Moderate (tens of nm to &gt;500 μm)</td></tr><tr><td colspan="2" align="center" valign="middle" style="border-bottom:solid thin" rowspan="1">Functionality</td><td align="center" valign="middle" style="border-bottom:solid thin" rowspan="1" colspan="1">Moderate to Advanced (interferometry, scatterometry, confocal, structured light)</td><td align="center" valign="middle" style="border-bottom:solid thin" rowspan="1" colspan="1">Moderate (imaging, EDS, EBSD)</td><td align="center" valign="middle" style="border-bottom:solid thin" rowspan="1" colspan="1">Moderate (imaging, diffraction, spectroscopy)</td><td align="center" valign="middle" style="border-bottom:solid thin" rowspan="1" colspan="1">Advanced (mechanical, electrical, magnetic, thermal)</td></tr><tr><td colspan="2" align="center" valign="middle" style="border-bottom:solid thin" rowspan="1">Speed</td><td align="center" valign="middle" style="border-bottom:solid thin" rowspan="1" colspan="1">Fast (in-line, wafer-level mapping)</td><td align="center" valign="middle" style="border-bottom:solid thin" rowspan="1" colspan="1">Moderate (move-acquire-measure time &lt; 6 s per site)</td><td align="center" valign="middle" style="border-bottom:solid thin" rowspan="1" colspan="1">Slow (FIB lamella prep ~20 min + imaging ~25 min)<break/>Fast (automated CD-TEM: &lt;10 s per CD measurement)</td><td align="center" valign="middle" style="border-bottom:solid thin" rowspan="1" colspan="1">Slow (conventional)<break/>Fast (high-speed AFM: video-rate, 10–20 fps; CD-AFM: throughput limits large sampling)</td></tr><tr><td colspan="2" align="center" valign="middle" style="border-bottom:solid thin" rowspan="1">Skill Required</td><td align="center" valign="middle" style="border-bottom:solid thin" rowspan="1" colspan="1">Low</td><td align="center" valign="middle" style="border-bottom:solid thin" rowspan="1" colspan="1">Moderate</td><td align="center" valign="middle" style="border-bottom:solid thin" rowspan="1" colspan="1">Advanced</td><td align="center" valign="middle" style="border-bottom:solid thin" rowspan="1" colspan="1">Advanced</td></tr><tr><td colspan="2" align="center" valign="middle" style="border-bottom:solid thin" rowspan="1">Data Interpretation</td><td align="center" valign="middle" style="border-bottom:solid thin" rowspan="1" colspan="1">Moderate to complex<break/>(model-dependent)</td><td align="center" valign="middle" style="border-bottom:solid thin" rowspan="1" colspan="1">Moderate</td><td align="center" valign="middle" style="border-bottom:solid thin" rowspan="1" colspan="1">Moderate</td><td align="center" valign="middle" style="border-bottom:solid thin" rowspan="1" colspan="1">Complex (convolution, artifacts)</td></tr><tr><td colspan="2" align="center" valign="middle" style="border-bottom:solid thin" rowspan="1">3D Profile Capability</td><td align="center" valign="middle" style="border-bottom:solid thin" rowspan="1" colspan="1">Limited (line-of-sight)</td><td align="center" valign="middle" style="border-bottom:solid thin" rowspan="1" colspan="1">Limited</td><td align="center" valign="middle" style="border-bottom:solid thin" rowspan="1" colspan="1">Cross-section only</td><td align="center" valign="middle" style="border-bottom:solid thin" rowspan="1" colspan="1">Yes</td></tr><tr><td colspan="2" align="center" valign="middle" style="border-bottom:solid thin" rowspan="1">Non-destructive</td><td align="center" valign="middle" style="border-bottom:solid thin" rowspan="1" colspan="1">Yes</td><td align="center" valign="middle" style="border-bottom:solid thin" rowspan="1" colspan="1">Yes (potential damage at high voltage)</td><td align="center" valign="middle" style="border-bottom:solid thin" rowspan="1" colspan="1">No (requires destructive sample preparation)</td><td align="center" valign="middle" style="border-bottom:solid thin" rowspan="1" colspan="1">Yes</td></tr><tr><td colspan="2" align="center" valign="middle" style="border-bottom:solid thin" rowspan="1">Sidewall Access</td><td align="center" valign="middle" style="border-bottom:solid thin" rowspan="1" colspan="1">Limited</td><td align="center" valign="middle" style="border-bottom:solid thin" rowspan="1" colspan="1">No</td><td align="center" valign="middle" style="border-bottom:solid thin" rowspan="1" colspan="1">Cross-section only</td><td align="center" valign="middle" style="border-bottom:solid thin" rowspan="1" colspan="1">Yes</td></tr></tbody></table></table-wrap><p>Optical metrology encompasses a family of non-contact techniques widely used in semiconductor manufacturing, ranging from traditional optical microscopy for rapid visualization to scatterometry, interferometry, and confocal microscopy for high-precision dimensional and topographic measurements [<xref rid="B22-micromachines-17-00565" ref-type="bibr">22</xref>,<xref rid="B26-micromachines-17-00565" ref-type="bibr">26</xref>,<xref rid="B46-micromachines-17-00565" ref-type="bibr">46</xref>]. These methods enable high-speed, in-line determination of critical geometric parameters such as linewidth, SWA, and film thickness, as well as surface topography, but often rely on indirect model-based inference [<xref rid="B46-micromachines-17-00565" ref-type="bibr">46</xref>]. However, most optical techniques face inherent limitations, including diffraction-limited resolution in imaging-based methods and a reliance on indirect inverse modeling [<xref rid="B26-micromachines-17-00565" ref-type="bibr">26</xref>,<xref rid="B47-micromachines-17-00565" ref-type="bibr">47</xref>,<xref rid="B48-micromachines-17-00565" ref-type="bibr">48</xref>]. Scatterometry, a widely adopted non-imaging technique, exemplifies both the strengths and the challenges of optical metrology: it extracts ensemble-averaged dimensional information from periodic arrays by analyzing changes in the polarization and intensity of scattered light, offering advantages in speed and non-destructiveness [<xref rid="B46-micromachines-17-00565" ref-type="bibr">46</xref>]. Yet it shares the broader challenges of optical metrology: relying on indirect inverse modeling and parametric libraries, solutions can be non-unique, and parameter correlations increase measurement uncertainty [<xref rid="B46-micromachines-17-00565" ref-type="bibr">46</xref>]. Furthermore, they are sensitive to surface reflectivity, ambient conditions, and are limited by line-of-sight, making it difficult to accurately characterize complex 3D structures such as gate-all-around nanowires or through-silicon vias [<xref rid="B22-micromachines-17-00565" ref-type="bibr">22</xref>,<xref rid="B24-micromachines-17-00565" ref-type="bibr">24</xref>,<xref rid="B46-micromachines-17-00565" ref-type="bibr">46</xref>]. In contrast, AFM provides a direct, model-independent measurement of local topography. This distinction establishes AFM as a critical reference metrology tool for reducing uncertainty in hybrid metrology workflows. Studies show that incorporating CD-AFM data (for SWA and LER) into scatterometry models can reduce CD measurement uncertainty by as much as 4 nm [<xref rid="B46-micromachines-17-00565" ref-type="bibr">46</xref>].</p><p>SEM is a versatile tool for dimensional metrology in semiconductor manufacturing. However, conventional SEM systems are not ideally suited for in-line production environments: they typically operate at higher beam energies that can cause sample damage and charging, require frequent calibration and manual intervention, and lack the high throughput and measurement repeatability demanded by high-volume manufacturing. To address these limitations, specialized CD-SEM systems have been developed for in-line CD measurements, offering high throughput and seamless integration with fabrication infrastructure [<xref rid="B46-micromachines-17-00565" ref-type="bibr">46</xref>,<xref rid="B49-micromachines-17-00565" ref-type="bibr">49</xref>,<xref rid="B50-micromachines-17-00565" ref-type="bibr">50</xref>]. CD-SEM provides top-down images with sub-nanometer lateral resolution and, when coupled with model-based libraries or tilt-beam capability, can extract three-dimensional information such as SWA, with a demonstrated precision of approximately 0.1–0.2° when averaged over multiple features [<xref rid="B46-micromachines-17-00565" ref-type="bibr">46</xref>,<xref rid="B51-micromachines-17-00565" ref-type="bibr">51</xref>]. However, as a fundamentally 2D projection technique, its ability to characterize sub-5 nm features in FinFET and nanowire devices relies on coupling measurements with simulation and modeling to optimize measurement conditions and results interpretation [<xref rid="B49-micromachines-17-00565" ref-type="bibr">49</xref>,<xref rid="B52-micromachines-17-00565" ref-type="bibr">52</xref>]. Moreover, measurement accuracy can be affected by error sources such as drift, vibration, charging and contamination [<xref rid="B46-micromachines-17-00565" ref-type="bibr">46</xref>]. In contrast, AFM—particularly tilting-AFM and 3D-AFM—directly measures sidewall topography with sub-nanometer vertical resolution and minimal reliance on modeling. This makes AFM the preferred reference for calibrating CD-SEM contour metrology and for quantifying LER and line width roughness (LWR), especially where electron beam proximity effects and resist shrinkage introduce bias [<xref rid="B46-micromachines-17-00565" ref-type="bibr">46</xref>].</p><p>TEM delivers the highest spatial resolution among all dimensional metrology techniques, which can achieve atomic-scale imaging (about 0.05 nm) with direct visualization of crystal lattices and defects [<xref rid="B53-micromachines-17-00565" ref-type="bibr">53</xref>,<xref rid="B54-micromachines-17-00565" ref-type="bibr">54</xref>,<xref rid="B55-micromachines-17-00565" ref-type="bibr">55</xref>]. It is indispensable for process development, failure analysis, and calibration of reference metrology. For advanced etching processes, TEM enables whole-device imaging of complex three-dimensional structures—such as GAA silicon nanosheets—at moderate resolution while resolving atomic-scale details at specific locations [<xref rid="B56-micromachines-17-00565" ref-type="bibr">56</xref>]. It also allows analysis of film thickness uniformity and interface integrity in emerging materials, including low-contrast specimens such as carbon nanotubes, graphene, and MoS<sub>2</sub> [<xref rid="B46-micromachines-17-00565" ref-type="bibr">46</xref>,<xref rid="B57-micromachines-17-00565" ref-type="bibr">57</xref>]. Furthermore, when combined with automated FIB systems, TEM supports site-specific CD-TEM and tomography for three-dimensional measurements, while integration with molecular simulations provides insight into defect formation mechanisms [<xref rid="B58-micromachines-17-00565" ref-type="bibr">58</xref>,<xref rid="B59-micromachines-17-00565" ref-type="bibr">59</xref>]. However, TEM is inherently destructive, requiring laborious sample cross-sectioning and thinning (typically &lt;100 nm), which precludes its use for in-line monitoring and introduce artifacts. AFM, by contrast, is non-destructive, requires minimal sample preparation, and can scan areas from sub-micrometer to millimeter scale without cutting the wafer.</p><p>In summary, AFM occupies a distinct and essential position, bridging the gap between the fast, model-dependent, ensemble-averaged data from optical scatterometry and the ultra-high-resolution, destructive, localized analysis of TEM. Its unique ability to provide direct, traceable 3D topographic information with true sidewall access and minimal sample preparation makes it indispensable for reducing measurement uncertainty in complex 3D IC architectures. The value of these capabilities is ultimately demonstrated in addressing the most demanding real-world challenges—namely, the characterization of ultra-HAR features exemplified by TSVs, and the need to probe surfaces modified by atomic-scale etching processes such as ALE and cryogenic plasma etching. The following sections examine AFM’s application in these critical domains, highlighting both its demonstrated capabilities and ongoing innovations that push the boundaries of nanoscale 3D metrology.</p></sec></sec><sec id="sec3-micromachines-17-00565" disp-level="1"><title>3. Characterization of High-Aspect-Ratio Structures: The Through-Silicon Vias</title><sec id="sec3dot1-micromachines-17-00565" disp-level="2"><title>3.1. The Metrological Challenges of Deep Reactive Ion Etching (DRIE) for TSVs</title><p>The Bosch process, widely adopted for silicon DRIE, relies on the cyclic alternation of two core steps to achieve HAR TSV etching [<xref rid="B60-micromachines-17-00565" ref-type="bibr">60</xref>,<xref rid="B61-micromachines-17-00565" ref-type="bibr">61</xref>,<xref rid="B62-micromachines-17-00565" ref-type="bibr">62</xref>]. Specifically, it involves “alternating deposition of a passivation layer and etching of vias” using C<sub>4</sub>F<sub>8</sub> (passivation) and SF<sub>6</sub> (etching) gases, respectively. This cyclic operation enables precise control of anisotropy, while the alternating isotropic dry etching and sidewall passivation/deposition steps inherently form characteristic scallops on the sidewall [<xref rid="B60-micromachines-17-00565" ref-type="bibr">60</xref>,<xref rid="B62-micromachines-17-00565" ref-type="bibr">62</xref>]. Compared to conventional etch processes, the Bosch process offers high etch rate and aspect ratio, making it the primary choice for TSV fabrication, but its cyclic nature also introduces multiple metrological challenges for profile control [<xref rid="B61-micromachines-17-00565" ref-type="bibr">61</xref>].</p><list list-type="label"><list-item><label>(1)</label><p>Etch Depth and Uniformity</p></list-item></list><p>Ensuring vias reach the target depth and maintaining depth uniformity across the wafer are a core metrological challenge [<xref rid="B63-micromachines-17-00565" ref-type="bibr">63</xref>,<xref rid="B64-micromachines-17-00565" ref-type="bibr">64</xref>]. For 300 mm wafer-scale TSV fabrication, within-wafer depth uniformity as low as ~0.7% is required [<xref rid="B65-micromachines-17-00565" ref-type="bibr">65</xref>]. Depth variations arise from factors such as inhomogeneous plasma distribution and temperature fluctuations in the etching chamber [<xref rid="B64-micromachines-17-00565" ref-type="bibr">64</xref>]. From a metrology perspective, these variations must be measured non-destructively across the wafer with sufficient accuracy for process feedback control.</p><list list-type="label"><list-item><label>(2)</label><p>Sidewall Profile</p></list-item></list><p>Controlling sidewall taper (positive/negative) and verticality is critical for subsequent liner/barrier deposition and Cu filling [<xref rid="B61-micromachines-17-00565" ref-type="bibr">61</xref>,<xref rid="B62-micromachines-17-00565" ref-type="bibr">62</xref>,<xref rid="B66-micromachines-17-00565" ref-type="bibr">66</xref>]. The SWA is a key geometric parameter, as its deviation from the design value affects step coverage of sputter-deposited layers. Through optimized positive profile etching processes, near-vertical sidewalls can be achieved [<xref rid="B66-micromachines-17-00565" ref-type="bibr">66</xref>]. The metrological challenge lies in quantifying taper angle deviations and ensuring consistency across the wafer, as non-uniform taper can lead to poor step coverage and filling defects.</p><list list-type="label"><list-item><label>(3)</label><p>Scalloping</p></list-item></list><p>Scalloping refers to the periodic ripples on the sidewall induced by alternating Bosch process steps. Quantifying its amplitude and periodicity is essential for process control [<xref rid="B60-micromachines-17-00565" ref-type="bibr">60</xref>,<xref rid="B67-micromachines-17-00565" ref-type="bibr">67</xref>]. Scallops are characterized by depth/amplitude and period [<xref rid="B68-micromachines-17-00565" ref-type="bibr">68</xref>]. These features can cause leakage currents, thermo-mechanical stress, and affect liner/barrier deposition integrity [<xref rid="B60-micromachines-17-00565" ref-type="bibr">60</xref>]. Metrologically, it is critical to ensure scallop depth remains below acceptable limits (e.g., &lt;80 nm) [<xref rid="B66-micromachines-17-00565" ref-type="bibr">66</xref>], as large amplitudes degrade device reliability [<xref rid="B69-micromachines-17-00565" ref-type="bibr">69</xref>].</p><list list-type="label"><list-item><label>(4)</label><p>Bowing/Necking</p></list-item></list><p>Bowing/necking refers to deviations from a straight sidewall profile, a common defect in DRIE [<xref rid="B65-micromachines-17-00565" ref-type="bibr">65</xref>,<xref rid="B69-micromachines-17-00565" ref-type="bibr">69</xref>]. This phenomenon is quantified by the curvature profile parameter, which describes the extent of sidewall bowing. The metrological challenge is to accurately measure bowing amplitude and spatial distribution, as even slight deviations can affect TSV mechanical stability and electrical performance.</p><list list-type="label"><list-item><label>(5)</label><p>Bottom Profile and Microtrenching</p></list-item></list><p>Characterizing bottom rounding, roughness, “grass”, and microtrenching is critical for ensuring TSV reliability. The via bottom often exhibits a curved shape, and the bottom roughness (root-mean-square, rq) typically ranges up to 100 nm [<xref rid="B70-micromachines-17-00565" ref-type="bibr">70</xref>]. Silicon fin defects (a type of “grass-like” defect) at the bottom are considered “killer defects”, which arise when bulk micro defects in the silicon substrate act as micro-masks during etching and can lead to process or mechanical failures [<xref rid="B71-micromachines-17-00565" ref-type="bibr">71</xref>]. Microtrenching (bottom corner undercut) and rounding are induced by uneven ion flux and passivation layer distribution during DRIE [<xref rid="B62-micromachines-17-00565" ref-type="bibr">62</xref>]. From a metrology perspective, key challenges include non-destructive bottom access in high-aspect-ratio vias, sufficient resolution to resolve sub-100 nm microtrenches and fine defects, and the need for chemical or subsurface information to distinguish real defects from normal roughness.</p></sec><sec id="sec3dot2-micromachines-17-00565" disp-level="2"><title>3.2. Overcoming the High-Aspect-Ratio Challenge: Innovations in AFM Technology</title><sec id="sec3dot2dot1-micromachines-17-00565" disp-level="3"><title>3.2.1. The Fundamental Limitations of Conventional AFM for HAR Metrology</title><p>The application of conventional AFM to the precise metrology of HAR structures like TSVs is fundamentally constrained by a triad of interrelated challenges stemming from the physical probe, the instrument’s architecture, and the operational workflow.</p><p>At the most fundamental level, AFM tip–sample convolution effect stands as the primary bottleneck for reliable HAR structures characterization: the finite geometry of standard pyramidal tips prevent them from reaching the bottom or accurately profiling the sidewalls of deep, narrow vias [<xref rid="B72-micromachines-17-00565" ref-type="bibr">72</xref>]. This results in geometric dilation—an apparent broadening of features—that directly degrades the accuracy of nanoscale width measurements and hinders the acquisition of absolute dimensions [<xref rid="B73-micromachines-17-00565" ref-type="bibr">73</xref>]. Conventional low-aspect-ratio tips (e.g., 0.6) cause obstructive contacts with adjacent structures, introducing severe artifacts such as broadened planes and merged topography, and ultimately fail to follow the complex contours of steep walls or deep holes in HAR nanostructures [<xref rid="B74-micromachines-17-00565" ref-type="bibr">74</xref>].</p><p>Beyond the probe itself, the scanning and sensing architecture by the instrument can introduce systematic errors. The measurement accuracy is compromised by the nonlinear behavior (hysteresis, creep) of piezoelectric scanners [<xref rid="B44-micromachines-17-00565" ref-type="bibr">44</xref>,<xref rid="B75-micromachines-17-00565" ref-type="bibr">75</xref>]. Furthermore, a critical geometrical misalignment, known as Abbe offset, exists when the displacement sensor’s measurement axis is not colinear with the probe tip. During scanning, minuscule angular deviations of the scanner are amplified by this offset, creating Abbe errors that can substantially degrade dimensional accuracy, especially over larger scan ranges [<xref rid="B76-micromachines-17-00565" ref-type="bibr">76</xref>].</p><p>The inherent operational limitations of conventional AFM also hinder its practical utility for HAR samples. The serial nature of scanning results in notoriously low throughput, making the acquisition of statistically significant data or large-area maps impractically slow (minutes to hours per image) and exacerbating the impact of thermal drift [<xref rid="B44-micromachines-17-00565" ref-type="bibr">44</xref>,<xref rid="B75-micromachines-17-00565" ref-type="bibr">75</xref>]. This low speed, coupled with complex operation and extensive offline data analysis, prevents standard AFM from functioning as a high-efficiency tool for process development or in-line monitoring in high-volume manufacturing environments [<xref rid="B26-micromachines-17-00565" ref-type="bibr">26</xref>,<xref rid="B77-micromachines-17-00565" ref-type="bibr">77</xref>,<xref rid="B78-micromachines-17-00565" ref-type="bibr">78</xref>].</p><p>To overcome these limitations and enable reliable, high-precision HAR metrology, significant innovations have been developed across three fronts: the design of specialized HAR probes, the creation of advanced instrumentation algorithms for true 3D profiling, and the evolution toward fully automated, high-speed inline metrology systems.</p></sec><sec id="sec3dot2dot2-micromachines-17-00565" disp-level="3"><title>3.2.2. Innovation 1: High-Aspect-Ratio Probes (HARPs) for Enhanced Access and Accuracy</title><p>To directly address the tip–sample convolution bottleneck, a variety of HAR probe designs have been developed to enhance access to deep trenches and improve measurement fidelity. As illustrated in <xref rid="micromachines-17-00565-f004" ref-type="fig">Figure 4</xref>, commercially available solutions range from ultra-sharp probes to HAR spike probes (aspect ratio 5:1), and FIB-milled probes with aspect ratios up to 20:1, specially designed for deep trench measurement. To achieve even higher aspect ratios, a deformation-suppressed lateral FIB milling strategy enables the fabrication of exchangeable HAR AFM tips with ultra-high aspect ratios (up to 45) and tip diameters as small as 9 nm, overcoming beam-induced deformation through a “smart milling” algorithm that maintains mechanical connection to the frame until the final milling step [<xref rid="B79-micromachines-17-00565" ref-type="bibr">79</xref>].</p><fig id="micromachines-17-00565-f004" position="float"><?disp-level 4?><label>Figure 4</label><caption><p>Representative commercial AFM probes: Standard vs. Innovations. (<bold>a</bold>) Ultra-sharp probe (Bruker’s SNL-10 probe, Billerica, MA, USA) designed for high-performance imaging; (<bold>b</bold>) High-Aspect-Ratio (HAR) spike probe (Bruker’s TESPA-HAR probe, aspect ratio 5:1) ideal for semiconductor trench imaging; (<bold>c</bold>) Focused Ion Beam (FIB)-milled probe (Bruker’s FIB2-100S probe, aspect ratio, 20:1) for deep trench measurement. Images adapted from Bruker AFM Probes online catalog [<xref rid="B80-micromachines-17-00565" ref-type="bibr">80</xref>].</p></caption><alternatives><graphic xmlns:xlink="http://www.w3.org/1999/xlink" content-type="image" xlink:href="micromachines-17-00565-g004.jpg"><?cloudpmc-path blobs/3358/13208757/2faf3df28576/micromachines-17-00565-g004.jpg?><?cloudpmc-bucket cdn?><?image-server-status LOAD_COMPLETED?><?original-height 1089?><?original-width 3587?><?scaled-height 242?><?scaled-width 797?></graphic><graphic xmlns:xlink="http://www.w3.org/1999/xlink" content-type="thumb" xlink:href="micromachines-17-00565-g004.gif"><?cloudpmc-path blobs/3358/13208757/bf6a010345cc/micromachines-17-00565-g004.gif?><?cloudpmc-bucket cdn?></graphic></alternatives></fig><p>The effectiveness of such probes is contingent not only on their geometric design but also on specialized scanning modes. For example, Bruker’s DTSense<sup>TM</sup> scan mode—integrating adaptive vectored motion and piconewton force feedback—when paired with a 10 nm wide, 200 nm long cylindrical BNT-10-200 probe, enables measurements of HAR trenches in gate-all-around (GAA) devices, achieving gate pitches as small as 44 nm and aspect ratios greater than 8:1. As a non-resonant scan mode, DTSens<sup>TM</sup> minimizes the probe’s interaction volume, ensuring that the effective probe size remains close to its physical dimensions. This allows it to measure spaces much smaller than those accessible with conventional resonant modes [<xref rid="B81-micromachines-17-00565" ref-type="bibr">81</xref>].</p><p>Even the most advanced probe designs and scanning modes cannot guarantee measurement accuracy without reliable tip characterization and calibration. The geometric parameters of HAR probes—such as tip width, effective length, and sidewall angle—directly influence the fidelity of depth and width measurements, yet these parameters can deviate from nominal values due to manufacturing variability or wear during scanning. To address this, a multi-feature comb-shaped characterizer (linewidths: 15–60 nm, line spaces: 10–50 nm) integrated with nanoscale gratings (pitch uniformity: 0.75%) provides a robust calibration solution. This characterizer extracts key tip parameters (width, effective length, vertical edge height) with consistency within 1 nm compared to conventional methods, providing SI-traceable lateral scale calibration. Multiple lines and spaces of the comb characterizer capture several tip/feature profiles, allowing for stable and consistent extraction of tip parameters by aggregating independent information from individual features [<xref rid="B73-micromachines-17-00565" ref-type="bibr">73</xref>].</p></sec><sec id="sec3dot2dot3-micromachines-17-00565" disp-level="3"><title>3.2.3. Innovation 2: Advanced Instrumentation and Algorithms for True 3D Profiling</title><p>While HAR probes improve access, advanced instrument design and control algorithms are essential for generating accurate, quantitative 3D data from HAR structures.</p><p>For true HAR structures with near-vertical sidewalls, a metrological tilting-AFM has been developed, which offers SI-traceable dimensional measurements by controlling the tilting-tip with an inclined servo axis. This technique achieves high sampling density (≥1 nm<sup>−2</sup>) along the line pattern, enabling detailed analysis of LER distribution with sub-0.5 nm profile resolution and 0.07 nm measurement reproducibility [<xref rid="B82-micromachines-17-00565" ref-type="bibr">82</xref>]. This capability directly addresses the challenge of quantifying sidewall scalloping and roughness.</p><p>To address fundamental instrument limitations, such as Abbe offset inherent in some tilting-AFM designs, a post-processing correction of Abbe error has been developed. This approach measures the scanner’s angular error (up to 0.057″ peak-to-valley for pitch angle over 8 µm scans) using a triple-beam laser interferometer and applies a corresponding correction to the AFM data. The effectiveness of this method was demonstrated by a significant improvement in measurement accuracy: the measured pitch of a 1D grating was corrected from 100.12 nm to 99.94 nm, with an expanded uncertainty of 0.05 nm, closely matching reference values obtained from a metrological AFM with negligible Abbe error [<xref rid="B76-micromachines-17-00565" ref-type="bibr">76</xref>].</p><p>Complementing these hardware innovations, advanced control and data processing algorithms play a critical role in ensuring measurement fidelity. For instance, in systems designed for high-precision sidewall imaging, a dual-probe AFM configurations with adaptive tilting angle algorithms have been proposed and demonstrated in <xref rid="micromachines-17-00565-f005" ref-type="fig">Figure 5</xref>. This system can estimate the most effective tilting angle for each probe, allowing tilting angle adjustments after each line scan to handle samples with unknown or varying sidewall angles and obtain high-precision images in a single scan [<xref rid="B83-micromachines-17-00565" ref-type="bibr">83</xref>]. A neural network complementary sliding mode controller further compensates for xy-piezoelectric scanner hysteresis and resists external disturbances, ensuring precise tracking of scanning trajectories [<xref rid="B84-micromachines-17-00565" ref-type="bibr">84</xref>]. Such algorithms, combined with slope-based merging techniques, can reduce SWA error from 27.3% to 4.5% for standard gratings by stitching results from two probes with different tilting angles and ensuring precise probe alignment [<xref rid="B84-micromachines-17-00565" ref-type="bibr">84</xref>].</p><fig id="micromachines-17-00565-f005" position="float"><?disp-level 4?><label>Figure 5</label><caption><p>Schematic of the dual-probe AFM system, which consists of two independent scanning units, Akiyama self-sensing probes, an optical microscope alignment module, and high-precision piezoelectric scanners, enabling high-precision 3D topography scanning of steep sidewall structures. Adapted from Ref. [<xref rid="B84-micromachines-17-00565" ref-type="bibr">84</xref>] (originally proposed by Jim-Wei Wu et al.).</p></caption><alternatives><graphic xmlns:xlink="http://www.w3.org/1999/xlink" content-type="image" xlink:href="micromachines-17-00565-g005.jpg"><?cloudpmc-path blobs/3358/13208757/cc3e2d3b922b/micromachines-17-00565-g005.jpg?><?cloudpmc-bucket cdn?><?image-server-status LOAD_COMPLETED?><?original-height 1452?><?original-width 2997?><?scaled-height 363?><?scaled-width 749?></graphic><graphic xmlns:xlink="http://www.w3.org/1999/xlink" content-type="thumb" xlink:href="micromachines-17-00565-g005.gif"><?cloudpmc-path blobs/3358/13208757/aec10a4e45a0/micromachines-17-00565-g005.gif?><?cloudpmc-bucket cdn?></graphic></alternatives></fig></sec><sec id="sec3dot2dot4-micromachines-17-00565" disp-level="3"><title>3.2.4. Innovation 3: Automated Inline AFM Systems High-Throughput Metrology</title><p>To address the diverse inline metrology requirements for advanced semiconductor manufacturing—ranging from EUV lithography process control to high-throughput wafer inspection—several innovative AFM systems have been developed. Each system targets specific process nodes and metrology challenges, as detailed below.</p><list list-type="bullet"><list-item><p>QUADRA: A high-speed inline AFM for EUV lithography beyond 5 nm nodes. The QUADRA system features four parallel independent miniaturized AFM (MAFM) heads, high-bandwidth miniaturized z-scanners, and a proprietary Feed Forward Trajectory Planning (FFTP) scan mode. This design enables non-destructive measurement of deep and narrow photoresist patterns at unprecedented speed (10–100 WPH) and noise floor (50 pm) [<xref rid="B77-micromachines-17-00565" ref-type="bibr">77</xref>]. On-tool automatic data processing extracts CDs (depth, width), LWR, LER, and sidewall parameters. A contour-based algorithm further discriminates between depth-dependent LER variation and photoresist defects (scum/footing), providing essential feedback for EUV process control [<xref rid="B77-micromachines-17-00565" ref-type="bibr">77</xref>]. With tip-to-tip matching (TTTM) and pm-range precision, QUADRA meets high-volume manufacturing (HVM) process control needs.</p></list-item><list-item><p>Automated 3D-AFM: Targeting precise measurement of SWR for 3D structures like FinFET, 3D NAND, and TSV. This fully automated system utilizes a tiltable z-scanner (±38° from perpendicular axis) to access vertical and undercut structures, and an equipment front end module (EFEM) for automatic wafer loading and probe positioning [<xref rid="B78-micromachines-17-00565" ref-type="bibr">78</xref>]. Equipped with a novel SWR automatic analysis software featuring auto-flattening, sidewall detection, and roughness calculation, the system reduces analysis time to under 2 s per image. Wafer-level (13 dies) measurements achieved a reproducibility relative standard deviation below 2% [<xref rid="B85-micromachines-17-00565" ref-type="bibr">85</xref>].</p></list-item><list-item><p>Pattern-centric Inline AFM: for 3D NAND interconnect monitoring. For 3D NAND wafer interconnection process monitoring, a novel pattern-centric inline AFM metrology solution has been proposed. It integrates the Image Explorer for Advanced Metrology (IE-AM) engine to automatically process AFM data, accurately extract Vertical Interconnect Access (VIA) dishing depth and barrier height even for shallow VIA features with insufficient edge contrast [<xref rid="B86-micromachines-17-00565" ref-type="bibr">86</xref>]. The IE-AM engine integrates with existing fab command systems, uses the design layout as reference to identify VIA features among complex patterns, process large volumes of AFM data, and provides feedback for process control or tool shutdown in case of deterioration [<xref rid="B86-micromachines-17-00565" ref-type="bibr">86</xref>].</p></list-item><list-item><p>Parallel Microelectromechanical System (MEMS) AFM Platform: A high-throughput inline AFM platform based on parallel MEMS AFM devices. Each 1 mm<sup>2</sup> footprint device enables three degrees of freedom (xyz) movement and self-sensing, and a four-device linear array achieves simultaneous scanning. This architecture can be scaled to thousands of devices, enabling full 300-mm wafer coverage in 1 h (vs. 400 days for traditional single-head AFM) [<xref rid="B87-micromachines-17-00565" ref-type="bibr">87</xref>]. The parallel MEMS AFM platform supports after-etch inspection (AEI) applications, including LER metrology (measuring 5.2 ± 0.46 nm unintentional LER and 12.7 ± 1.09 nm intentional LER on line-space structures) and rapid defect inspection (detecting 60 nm × 150 nm bridge defects in 0.3 s and 100 nm × 150 nm break defects at 64 px × 64 px resolution) [<xref rid="B87-micromachines-17-00565" ref-type="bibr">87</xref>].</p></list-item></list><p>These innovations collectively transform AFM from a slow, laboratory-bound instrument into a viable, high-throughput metrology solution capable of addressing the demanding requirements of modern semiconductor manufacturing.</p></sec></sec><sec id="sec3dot3-micromachines-17-00565" disp-level="2"><title>3.3. AFM’s Application in Quantitative TSV Metrology</title><p>The technological advances discussed above—spanning specialized HAR probes, tilting-AFM architectures, and automated inline systems—directly address the intrinsic metrology challenges of TSV fabrication. Their practical deployment in TSV process control falls broadly into two categories: direct post-etch profile quantification for process validation, and post-CMP planarity metrology for subsequent integration steps.</p><sec id="sec3dot3dot1-micromachines-17-00565" disp-level="3"><title>3.3.1. Post-Etch Profile
