Repository: chuckylulu/gitTest

File: research/sources/bruker_semi/2026-05-01_mdpi-micromachines_review-AFM-metrology-3DIC-etching-PMC13208757.xml (part 3 of 8)
Analysis and Process Development Feedback</title><p>AFM’s core advantage lies in its ability to non-destructively quantify critical post-etch TSV parameters (such as TSV top opening CD, upper SWR, and partial depth) with high resolution, supported by HAR probes and optimized scanning algorithms [<xref rid="B88-micromachines-17-00565" ref-type="bibr">88</xref>]. For instance, a customized HAR multiwall carbon nanotube (MWCNT) AFM probe has been employed to scan the interior topography of anodic aluminum oxide (AAO) structures that mimic TSV geometries. As shown in <xref rid="micromachines-17-00565-f006" ref-type="fig">Figure 6</xref>, a custom concentric scanning algorithm guides the tip to descend to the bottom of a 350 nm diameter pore and trace the sidewall in rings, achieving a scan depth of ~650 nm and enabling SWR analysis that conventional AFM cannot provide [<xref rid="B89-micromachines-17-00565" ref-type="bibr">89</xref>]. This direct topographical data of TSV is essential for evaluating etch process uniformity, and the variations in top opening CD or SWR can indicate non-uniform plasma etching effects [<xref rid="B90-micromachines-17-00565" ref-type="bibr">90</xref>].</p><fig id="micromachines-17-00565-f006" position="float"><?disp-level 4?><label>Figure 6</label><caption><p>(<bold>a</bold>) Illustration of the probe fabrication; (<bold>b</bold>) SEM image of AAO with the depth 1 μm and pore diameter 350 nm; (<bold>c</bold>) 3D image showing the tip scanning 650 nm deep inside a hole: the tip descends to the bottom (marked dot), moves laterally to locate the sidewall, then follows the boundary in a 360° scan before retracting stepwise to scan the next rim; a straight line in the scan indicates tip exit or completion. (<bold>d</bold>) Raster image obtained from conventional AFM used to find the location of hole. Reproduced from ref. [<xref rid="B89-micromachines-17-00565" ref-type="bibr">89</xref>] with permission.</p></caption><alternatives><graphic xmlns:xlink="http://www.w3.org/1999/xlink" content-type="image" xlink:href="micromachines-17-00565-g006.jpg"><?cloudpmc-path blobs/3358/13208757/2b0d0f208242/micromachines-17-00565-g006.jpg?><?cloudpmc-bucket cdn?><?image-server-status LOAD_COMPLETED?><?original-height 3443?><?original-width 2396?><?scaled-height 1147?><?scaled-width 798?></graphic><graphic xmlns:xlink="http://www.w3.org/1999/xlink" content-type="thumb" xlink:href="micromachines-17-00565-g006.gif"><?cloudpmc-path blobs/3358/13208757/06456a32fb90/micromachines-17-00565-g006.gif?><?cloudpmc-bucket cdn?></graphic></alternatives></fig><p>AFM’s quantitative feedback is invaluable for process optimization. Studies on DRIE-fabricated silicon TSVs reveal that SWR varies significantly with vertical depth—the upper sidewall (50 μm depth) exhibits a much higher average roughness (<inline-formula><mml:math xmlns:mml="http://www.w3.org/1998/Math/MathML" id="mm3" overflow="scroll"><mml:mrow><mml:mrow><mml:msub><mml:mrow><mml:mi>R</mml:mi></mml:mrow><mml:mrow><mml:mi>a</mml:mi></mml:mrow></mml:msub></mml:mrow></mml:mrow></mml:math></inline-formula>) of 438.61 nm, while the lower section (400 μm depth) shows a markedly reduced <inline-formula><mml:math xmlns:mml="http://www.w3.org/1998/Math/MathML" id="mm4" overflow="scroll"><mml:mrow><mml:mrow><mml:msub><mml:mrow><mml:mi>R</mml:mi></mml:mrow><mml:mrow><mml:mi>a</mml:mi></mml:mrow></mml:msub></mml:mrow></mml:mrow></mml:math></inline-formula> of 151.11 nm—a difference attributed to the upper region experiencing more alternating etching-passivation cycles during the Bosch process [<xref rid="B91-micromachines-17-00565" ref-type="bibr">91</xref>]. This depth-dependent roughness information, captured directly by AFM, provides quantitative insight for tuning DRIE parameters to achieve more uniform sidewall quality.</p><p>Furthermore, under the framework of hybrid metrology, 3D-AFM serves as a critical “ground truth” reference. For instance, AFM-derived priors can be integrated into optical models such as optical critical dimension (OCD) scatterometry using Bayesian methods to reduce measurement uncertainty on inaccessible features. Zhang et al. [<xref rid="B92-micromachines-17-00565" ref-type="bibr">92</xref>] explicitly demonstrated that AFM measurements on accessible reference structures (e.g., top width, middle width, height) provide high-accuracy values with known uncertainties, from which Gaussian prior distributions are constructed. When fitting the optical model to scattering data from inaccessible structures (e.g., sub-40 nm trenches), the posterior distribution combines the likelihood from optical signals with these AFM-derived priors, effectively constraining the solution space and breaking parametric correlations that otherwise plague standalone OCD regression [<xref rid="B92-micromachines-17-00565" ref-type="bibr">92</xref>,<xref rid="B93-micromachines-17-00565" ref-type="bibr">93</xref>]. Quantitatively, this Bayesian hybrid approach reduced the top-width uncertainty from 10.8 nm (OCD alone) to 0.9 nm, and the middle-width uncertainty from 0.4 nm to 0.2 nm [<xref rid="B92-micromachines-17-00565" ref-type="bibr">92</xref>]. More broadly, hybridizing OCD with AFM can reduce top-width uncertainty by up to 4 nm, and total measurement uncertainty (TMU) values below 0.2 nm have been reported for model-assisted extrapolation [<xref rid="B46-micromachines-17-00565" ref-type="bibr">46</xref>]. As a related example in the broader context of Bayesian hybrid metrology, Rana et al. [<xref rid="B85-micromachines-17-00565" ref-type="bibr">85</xref>] used Bayesian learning of neural network weights with CD-AFM reference data, achieving a TMU of 0.00 nm (3σ) for sub-40 nm trenches—a significant improvement over simple extrapolation errors &gt; 2 nm. Thus, embedding AFM priors via Bayesian methods—whether in optical regression or machine-learning framework—enables accurate CD prediction in the capability-limited regime where no single technique meets the required sub-0.5 nm uncertainty. This demonstrates AFM’s indispensable role in validating and refining the faster optical techniques used for inline process monitoring.</p></sec><sec id="sec3dot3dot2-micromachines-17-00565" disp-level="3"><title>3.3.2. Post-Chemical Mechanical Polishing (CMP) Planarity Management</title><p>While the focus of this review is etching metrology, it is worth noting that AFM also plays a critical role in subsequent TSV process steps, such as CMP. AFM enables quantitative measurement of post-CMP dishing and erosion in trench structures, with its high lateral and vertical resolution allowing for detailed visualization of surface morphology at the nanoscale [<xref rid="B94-micromachines-17-00565" ref-type="bibr">94</xref>]. For example, in TSV CMP process development at the 28 nm technology node, AFM can accurately track the progressive reduction of Cu from ~330 Å to 110 Å during multi-step polishing, and verify that pre-CMP annealing suppresses Cu extrusion from over 500 Å to approximately 60 Å [<xref rid="B95-micromachines-17-00565" ref-type="bibr">95</xref>]. This quantitative feedback, combined with AFM’s ability to resolve post-CMP root mean square (RMS) surface roughness down to 1.8 nm [<xref rid="B96-micromachines-17-00565" ref-type="bibr">96</xref>], provides the critical process insight required to achieve the high planarity essential for successful 3D stacking.</p></sec></sec><sec id="sec3dot4-micromachines-17-00565" disp-level="2"><title>3.4. AFM in the Context of TSV Metrology: A Comparative Assessment</title><p>In semiconductor manufacturing, SEM, optical metrology, and stylus profilometry each play important roles. For TSV metrology, however, AFM occupies a distinct and indispensable place. A comparative assessment of these techniques reveals not direct competition but complementary strengths, with AFM addressing characterization challenges that other methods cannot.</p><sec id="sec3dot4dot1-micromachines-17-00565" disp-level="3"><title>3.4.1. AFM vs. SEM: Complementary Roles for Precision and Throughput</title><p>CD-SEM is widely adopted for inline TSV-related dimensional metrology due to its high throughput and automation, providing rapid top-down imaging of full TSV profiles for process monitoring [<xref rid="B82-micromachines-17-00565" ref-type="bibr">82</xref>,<xref rid="B97-micromachines-17-00565" ref-type="bibr">97</xref>]. However, its fundamentally 2D nature limits true 3D characterization: sidewall profiles quantification is indirect, and roughness measurements are compromised by the “edge effect” and random noise in the high-frequency region, especially at the sub-nm scale [<xref rid="B82-micromachines-17-00565" ref-type="bibr">82</xref>,<xref rid="B97-micromachines-17-00565" ref-type="bibr">97</xref>,<xref rid="B98-micromachines-17-00565" ref-type="bibr">98</xref>]. As semiconductor devices continue to shrink and adopt increasingly complex 3D geometries, these limitations render CD-SEM insufficient for precise TSV sidewall metrology.</p><p>In contrast, AFM offers non-destructive, SI-traceable quantitative 3D data for TSV sidewalls—a key advantage for critical TSV characterization where sample integrity and dimensional accuracy are paramount [<xref rid="B82-micromachines-17-00565" ref-type="bibr">82</xref>,<xref rid="B99-micromachines-17-00565" ref-type="bibr">99</xref>]. Specifically, tilting-mAFM achieves sub-nm resolution (&lt;0.5 nm in the sidewall scanning direction) and high reproducibility (0.07 nm standard deviation of LER) with a high sampling density (≥1 nm<sup>−2</sup>), enabling analysis of LER distribution along the TSV height [<xref rid="B82-micromachines-17-00565" ref-type="bibr">82</xref>,<xref rid="B99-micromachines-17-00565" ref-type="bibr">99</xref>]. Direct comparison of SEM and tilting-AFM measurements at identical TSV-relevant line pattern locations shows that SEM overestimates LER (4.94 nm vs. 4.53 nm for AFM) and correlation length (48.8 nm vs. 42.6 nm), while AFM reliably extracts the full set of roughness parameters (<inline-formula><mml:math xmlns:mml="http://www.w3.org/1998/Math/MathML" id="mm5" overflow="scroll"><mml:mrow><mml:mrow><mml:mi>σ</mml:mi></mml:mrow></mml:mrow></mml:math></inline-formula> = 1.64 nm, <inline-formula><mml:math xmlns:mml="http://www.w3.org/1998/Math/MathML" id="mm6" overflow="scroll"><mml:mrow><mml:mrow><mml:mi mathvariant="sans-serif">α</mml:mi></mml:mrow></mml:mrow></mml:math></inline-formula> = 0.87, <inline-formula><mml:math xmlns:mml="http://www.w3.org/1998/Math/MathML" id="mm7" overflow="scroll"><mml:mrow><mml:mrow><mml:mi>ξ</mml:mi></mml:mrow></mml:mrow></mml:math></inline-formula> = 42.6 nm) via PSD, height-height correlation function (HHCF), and autocorrelation function analysis [<xref rid="B97-micromachines-17-00565" ref-type="bibr">97</xref>,<xref rid="B100-micromachines-17-00565" ref-type="bibr">100</xref>]. Furthermore, PSD analysis reveals that AFM’s high-frequency noise is several orders of magnitude lower than that of typical SEM methods, ensuring more accurate capture of fine TSV surface roughness [<xref rid="B82-micromachines-17-00565" ref-type="bibr">82</xref>]. This superior fidelity stems from AFM’s vector probing approach, which minimizes tip wear and realizes detailed TSV sidewall mapping from inclined directions, avoiding the edge-detection ambiguity inherent in SEM’s secondary electron imaging [<xref rid="B98-micromachines-17-00565" ref-type="bibr">98</xref>].</p><p>Recent advances have substantially mitigated AFM’s traditional low-throughput bottleneck. HS-AFM scan-heads with separated xy- and z-scanners and photothermal cantilever excitation achieve imaging rates up to 1.9 kHz (constant height mode, 1 µm × 1 µm scan, 100 × 100 pixels), while the Noise2Noise machine learning algorithm reconstructs high-resolution TSV-related AFM images from fast-scan noisy data in seconds—reducing processing time by up to 500× compared to manual processing [<xref rid="B99-micromachines-17-00565" ref-type="bibr">99</xref>,<xref rid="B101-micromachines-17-00565" ref-type="bibr">101</xref>]. Interferometric direct height measurement (vertical resolution &lt; 0.1 nm) further decouples topography measurement from feedback loop constraints, enabling 1 frame/s imaging of areas up to 36 × 36 µm<sup>2</sup> with sub-nm accuracy for in-line TSV process control [<xref rid="B102-micromachines-17-00565" ref-type="bibr">102</xref>]. Concurrently, the multi-feature comb-shaped characterizers enable precise tip geometry calibration, reducing a key source of uncertainty in HAR feature metrology [<xref rid="B73-micromachines-17-00565" ref-type="bibr">73</xref>]. Despite these advances, inherent limitations persist. AFM probes cannot penetrate dense TSV arrays, and tip geometry and interaction forces constrain HAR characterization. In particular, bifurcation effects in AFM amplitude-phase signals when probing steep TSV sidewalls introduce nanometer-scale uncertainties that require advanced data processing to resolve.</p><p>In industrial practice, SEM and AFM are not mutually exclusive but rather serve complementary roles. SEM provides rapid qualitative screening and large-area coverage as an inline monitoring tool, while AFM functions as a reference metrology for calibrating SEM LER measurements, validating 3D TSV profiles, and delivering traceable quantitative data for process qualification and tool matching. Recent developments further reinforce this complementary paradigm: a hybrid positioning system integrating SEM and AFM has demonstrated reproducible sample positioning accuracy of 6.5 ± 2.1 μm (x-axis) and 4.5 ± 1.7 μm (y-axis) across 12 repeated measurements, enabling precise multi-modal characterization of the same region of interest without sample transfer—a critical capability for correlative TSV metrology in R&amp;D and failure analysis [<xref rid="B103-micromachines-17-00565" ref-type="bibr">103</xref>]. Moreover, in hybrid bonding applications, a quantitative correlation between in-line SEM (using directional back-scattered electron imaging) and AFM reference measurements has been established, achieving root mean square errors of 0.42 nm for 500 nm Cu pads and 0.47 nm for 350 nm Cu pads—demonstrating that SEM can be calibrated against AFM to deliver production-worthy nanotopography metrology while maintaining high throughput [<xref rid="B104-micromachines-17-00565" ref-type="bibr">104</xref>]. This hybrid strategy addresses the metrological challenges of advanced TSV structures with shrinking dimensions and complex 3D geometries, balancing throughput and precision for both in-line inspection and off-line reference calibration.</p></sec><sec id="sec3dot4dot2-micromachines-17-00565" disp-level="3"><title>3.4.2. AFM vs. Optical Metrology: Direct Measurement vs. Model-Dependent Inference</title><p>Optical metrology techniques (e.g., scatterometry, reflectometry) are the mainstream choices for inline process control in the semiconductor industry due to their core advantages of high throughput and non-destructiveness [<xref rid="B26-micromachines-17-00565" ref-type="bibr">26</xref>,<xref rid="B105-micromachines-17-00565" ref-type="bibr">105</xref>]. However, these are inherently indirect measurements that rely on complex modeling analysis and require prior knowledge of the sample surface, and discrepancies in the modeling may lead to inaccurate measurement results [<xref rid="B26-micromachines-17-00565" ref-type="bibr">26</xref>].For emerging 3D nanostructures (e.g., 3D stacked memories, FinFET devices) or process excursion scenarios, optical metrology techniques often struggle to adapt, as their models are difficult to cover random variations in the sample’s optical properties, film thickness, etc., thereby affecting measurement reliability.</p><p>AFM’s role here is as a crucial “model validator” and “uncertainty reducer” [<xref rid="B26-micromachines-17-00565" ref-type="bibr">26</xref>,<xref rid="B105-micromachines-17-00565" ref-type="bibr">105</xref>]. In industrial practice, AFM reference data are routinely used to build and calibrate OCD model libraries—a critical step before deploying optical tools for inline monitoring. Specifically, AFM provides high-fidelity 3D topographic datasets that serve as the basis for extracting spectral transfer characteristics and correcting model discrepancies in scatterometry [<xref rid="B75-micromachines-17-00565" ref-type="bibr">75</xref>]. By acquiring accurate 3D topographic reference datasets of samples using AFM and performing correlation analysis with measurement data from optical metrology tools, key parameters such as the spectral transfer characteristics of optical tools can be comprehensively characterized, and model discrepancies can be corrected [<xref rid="B75-micromachines-17-00565" ref-type="bibr">75</xref>].</p><p>In practical applications, AFM has been successfully used to verify the accuracy of OCD models, providing indispensable support for the reliable application of optical metrology techniques in deep sub-micron processes [<xref rid="B105-micromachines-17-00565" ref-type="bibr">105</xref>]. Thus, while optical metrology dominates inline production due to speed, AFM plays an essential role in model establishment, periodic verification, and root-cause analysis when process deviations occur—a complementary relationship that ensures both throughput and measurement fidelity in TSV manufacturing.</p></sec><sec id="sec3dot4dot3-micromachines-17-00565" disp-level="3"><title>3.4.3. AFM vs. Stylus Profilometry: Resolution for Nano- vs. Micro-Scale Features</title><p>AFM and stylus profilometry are two widely used contact-based metrology techniques addressing different scales of feature measurement for TSV [<xref rid="B40-micromachines-17-00565" ref-type="bibr">40</xref>,<xref rid="B106-micromachines-17-00565" ref-type="bibr">106</xref>]. Stylus profilometry is well suited for measuring deep, macroscopic features such as large steps or overall wafer bow over extended scan ranges [<xref rid="B107-micromachines-17-00565" ref-type="bibr">107</xref>]. However, its utility for fine-structure characterization is severely constrained by lower lateral resolution and larger tip radii (typically ~1.7–400 μm for commercial styli) [<xref rid="B40-micromachines-17-00565" ref-type="bibr">40</xref>,<xref rid="B107-micromachines-17-00565" ref-type="bibr">107</xref>]. This geometric limitation restricts the ability to resolve fine structures, and comparative studies indicate that stylus measurements can underestimate feature dimensions by an average 9% relative to optical methods—a discrepancy attributed to tip wear, limited lateral resolution, and other systematic inaccuracies [<xref rid="B106-micromachines-17-00565" ref-type="bibr">106</xref>].</p><p>These limitations make stylus profilometry unsuitable for narrow, high-density TSV features: TSVs typically have diameters &lt; 10 μm and pitches of tens of microns, requiring precise characterization of narrow gaps and sidewalls [<xref rid="B108-micromachines-17-00565" ref-type="bibr">108</xref>], but the large stylus tip cannot access narrow spaces or avoid deformation in limited probing space, leading to measurement errors [<xref rid="B109-micromachines-17-00565" ref-type="bibr">109</xref>]. The incompatibility is further exacerbated by the morphological dilation effect of stylus tips: the measured profile of surface features is the dilated result of the tip geometry, which is particularly problematic for dense, narrow TSV structures [<xref rid="B40-micromachines-17-00565" ref-type="bibr">40</xref>].</p><p>AFM, particularly 3D-AFM and CD-AFM, is the appropriate tool for high-resolution metrology of TSVs [<xref rid="B78-micromachines-17-00565" ref-type="bibr">78</xref>]. Its small tip size (&lt;50 nm) and specialized flared or HAR tip designs enable access to near-vertical sidewalls and the precise quantification of nanoscale roughness and critical dimensions [<xref rid="B110-micromachines-17-00565" ref-type="bibr">110</xref>]. Therefore, in practice, stylus profilometry is used for deep, large-scale morphological characterization (e.g., post-grinding TSV exposure), whereas AFM—particularly its CD and tilting variants—is deployed for high-resolution sidewall analysis in R&amp;D, process development, and inline reference metrology where nanoscale precision is required.</p></sec></sec></sec><sec id="sec4-micromachines-17-00565" disp-level="1"><title>4. AFM in the Realm of Atomic-Scale Etching Processes</title><p>The ultimate frontier for 3D IC fabrication lies in achieving atomic-scale precision and minimal damage. Advanced etching techniques, notably ALE and cryogenic plasma etching, have emerged to meet these demands. This section examines how AFM-based metrology has been indispensable in developing, validating, and refining these processes, moving beyond mere characterization to become a critical enabler of atomic-scale manufacturing.</p><sec id="sec4dot1-micromachines-17-00565" disp-level="2"><title>4.1. Atomic Layer Etching: Characterizing the Ultimate Precision</title><sec id="sec4dot1dot1-micromachines-17-00565" disp-level="3"><title>4.1.1. Introduction to ALE</title><p>ALE is a cyclic process that achieves material removal with atomic-level control by separating the etch into two self-limited steps: surface modification and subsequent removal of the modified layer [<xref rid="B111-micromachines-17-00565" ref-type="bibr">111</xref>,<xref rid="B112-micromachines-17-00565" ref-type="bibr">112</xref>]. This self-limiting nature is the key differentiator from continuous-wave plasma etching, as the etch depth saturates with process time and depends solely on the number of cycles, enabling exceptional uniformity and control [<xref rid="B111-micromachines-17-00565" ref-type="bibr">111</xref>,<xref rid="B113-micromachines-17-00565" ref-type="bibr">113</xref>,<xref rid="B114-micromachines-17-00565" ref-type="bibr">114</xref>].</p><p>ALE’s precision has been demonstrated across a wide range of materials. For metal oxides, Al<sub>2</sub>O<sub>3</sub> ALE uses alternating hexafluoroacetylacetone (Hhfac) and H<sub>2</sub> plasma for Al<sub>2</sub>O<sub>3</sub> and halogen-free N<sub>2</sub>/O<sub>2</sub> plasma for HfO<sub>2</sub>, enabling controlled EPC and significant surface smoothing [<xref rid="B115-micromachines-17-00565" ref-type="bibr">115</xref>]. For 4H-SiC, bias-pulsed ALE using Ar/Cl<sub>2</sub> plasma has realized sub-angstrom surface roughness (0.83 ± 0.08 Å) and a high ALE synergy of 99% [<xref rid="B116-micromachines-17-00565" ref-type="bibr">116</xref>]. Controllable etch rates further reflect ALE’s precision: O<sub>2</sub>/BCl<sub>3</sub>-based ALE for AlGaN achieves 0.68 nm/cycle [<xref rid="B117-micromachines-17-00565" ref-type="bibr">117</xref>]; BCl<sub>3</sub>/Ar-based ALE for GaN yields ~0.73 nm/cycle [<xref rid="B118-micromachines-17-00565" ref-type="bibr">118</xref>]; and thermal ALE for Mo via sequential O<sub>3</sub> and SOCl<sub>2</sub> exposures exhibits etch rates ranging from 0.94 Å/cycle to 10.98 Å/cycle depending on temperature [<xref rid="B119-micromachines-17-00565" ref-type="bibr">119</xref>]. This level of control is paramount for next-generation semiconductor devices. Scaled FinFETs and GAA FETs feature densely arranged HAR structures and sub-10 nm critical dimensions, imposing stringent requirements on etching accuracy, conformality, and selectivity [<xref rid="B112-micromachines-17-00565" ref-type="bibr">112</xref>,<xref rid="B114-micromachines-17-00565" ref-type="bibr">114</xref>]. Traditional etching techniques struggle to meet these requirements, while ALE, with its atomic-scale precision, low damage, and conformality, can precisely control key steps such as channel recess depth and spacer etching, while ensuring material selectivity, making it a core technology supporting the fabrication of these advanced devices [<xref rid="B112-micromachines-17-00565" ref-type="bibr">112</xref>,<xref rid="B113-micromachines-17-00565" ref-type="bibr">113</xref>,<xref rid="B114-micromachines-17-00565" ref-type="bibr">114</xref>].</p><p>However, this atomic-scale precision introduces a significant metrology challenge: how to reliably measure and confirm processes that manipulate materials a few atomic layers at a time. This is precisely where AFM’s unique capabilities become essential.</p></sec><sec id="sec4dot1dot2-micromachines-17-00565" disp-level="3"><title>4.1.2. AFM’s Role in ALE Process Development and Validation</title><p>The realization of ALE hinges on the precise control and validation of three fundamental, interrelated characteristics: (i) self-limiting saturation, where etch depth is governed by cycle count rather than process time; (ii) surface smoothing, arising from preferential removal of protruding features; and (iii) minimal subsurface damage, a direct consequence of confining reactions to a modified surface monolayer. While in situ metrology such as spectroscopic ellipsometry provides valuable real-time tracking of bulk film thickness removal with high throughput, it operates on an optical model-based, macroscopic average. Conversely, high-resolution TEM offers atomic-scale visualization of lattice structure but is inherently destructive, statistically limited by small sampling areas, and ill-suited for quantifying the surface topography evolution during cyclic processing. Bridging this critical characterization gap is AFM.</p><p>AFM is uniquely positioned as the indispensable metrology tool for ALE development because it provides direct, local topographic mapping with sub-angstrom vertical resolution, enabling the quantitative decoupling of lateral and vertical etch components and the verification of near-atomic flatness without altering the fragile surface chemistry. The following sections examine how AFM enables direct validation of each ALE metric, from establishing fundamental etch rates to verifying final surface quality and confirming the process’s inherently low-damage nature.</p><list list-type="label"><list-item><label>(1)</label><p>Etch-per-Cycle (EPC) Measurement: Validating Self-Limiting Saturation</p></list-item></list><p>The defining characteristic of ALE—self-limiting saturation—is validated through EPC measurement.</p><p>AFM accurately determines EPC by measuring the step height of patterned test samples after a known number of ALE cycles, then dividing the step height by the cycle count [<xref rid="B116-micromachines-17-00565" ref-type="bibr">116</xref>,<xref rid="B120-micromachines-17-00565" ref-type="bibr">120</xref>,<xref rid="B121-micromachines-17-00565" ref-type="bibr">121</xref>]. This approach is exemplified in 4H-SiC bias-pulsed ALE, where 20 × 20 μm<sup>2</sup> AFM scans were used to measure etch depth and EPC was calculated by averaging step heights from positions ≥ 100 μm apart on the patterned sample [<xref rid="B116-micromachines-17-00565" ref-type="bibr">116</xref>]. A similar AFM-based methodology applied to AlGaN/GaN HBr/Ar ALE yielded material-dependent EPC values of 0.81 Å/cycle for AlGaN and 2.64 Å/cycle for GaN, based on averaged step heights from four sample locations [<xref rid="B121-micromachines-17-00565" ref-type="bibr">121</xref>]. For SiO<sub>2</sub> ALE, the use of smaller AFM scans (500 × 500 nm and 1000 × 20 nm) on roughened patterned films was required to reliably extract an EPC of 0.41 ± 0.01 Å/cycle after 300 cycles [<xref rid="B120-micromachines-17-00565" ref-type="bibr">120</xref>]. Beyond direct EPC measurement, AFM can also be employed in conjunction with other techniques: for HfO<sub>2</sub> halogen-free ALE (0.23–1.07 Å/cycle) was derived from thickness changes measured by in situ ellipsometry, with AFM verifying surface smoothing effects that support the accuracy of the measurement [<xref rid="B122-micromachines-17-00565" ref-type="bibr">122</xref>].</p><p>Across these material systems, the consistent observation of cycle-dependent—rather than time-dependent—etch depth indicates self-limiting saturation as the defining characteristic of ALE, a fundamental departure from continuous etching techniques. Moreover, precise EPC measurement is critical for fabricating high-performance devices, as it enables controlled etch depth in applications such as SiO<sub>2</sub> photonic resonators (approaching intrinsic Q limits) and informs the optimization of process parameters including temperature, pressure, and gas flow [<xref rid="B116-micromachines-17-00565" ref-type="bibr">116</xref>,<xref rid="B122-micromachines-17-00565" ref-type="bibr">122</xref>].</p><list list-type="label"><list-item><label>(2)</label><p>Surface Roughness and Smoothing Analysis: Verifying Low-Damage Processing</p></list-item></list><p>The self-limiting surface reactions in ALE not only enable atomic-level etch depth control but also inherently minimize surface damage—a key advantage over continuous etching techniques such as RIE, which typically induce severe surface roughening via unregulated ion bombardment [<xref rid="B116-micromachines-17-00565" ref-type="bibr">116</xref>,<xref rid="B120-micromachines-17-00565" ref-type="bibr">120</xref>,<xref rid="B123-micromachines-17-00565" ref-type="bibr">123</xref>]. AFM is widely employed to quantify RMS surface roughness before and after ALE processing.</p><p>AFM measurements confirm ALE’s material-specific smoothing efficacy across a range of technologically relevant materials. For Al<sub>2</sub>O<sub>3</sub> RMS roughness decreases from 1.17 ± 0.07 nm to 0.83 ± 0.07 nm after 150 cycles (see <xref rid="micromachines-17-00565-f007" ref-type="fig">Figure 7</xref>) [<xref rid="B123-micromachines-17-00565" ref-type="bibr">123</xref>]; for SiO<sub>2</sub>, from 3.49 nm to 1.33 nm (a 62% reduction) after 300 cycles [<xref rid="B120-micromachines-17-00565" ref-type="bibr">120</xref>]; and for 4H-SiC, from 4.91 ± 0.24 Å to 0.83 ± 0.08 Å (subangstrom level) after 200 cycles (see <xref rid="micromachines-17-00565-f008" ref-type="fig">Figure 8</xref>) [<xref rid="B116-micromachines-17-00565" ref-type="bibr">116</xref>]. Similar smoothing behavior is observed in MgO-doped LiNbO<sub>3</sub> (LN) from 2.07 ± 1.16 nm to 0.34 ± 0.07 nm (an 84% reduction) after 50 cycles [<xref rid="B124-micromachines-17-00565" ref-type="bibr">124</xref>], and in halogen-free HfO<sub>2</sub>, where roughness is reduced from 1.41 nm to 0.57 nm after 20 cycles [<xref rid="B122-micromachines-17-00565" ref-type="bibr">122</xref>].</p><fig id="micromachines-17-00565-f007" position="float"><?disp-level 4?><label>Figure 7</label><caption><p>AFM characterization of surface smoothing during Al<sub>2</sub>O<sub>3</sub> ALE. (<bold>a</bold>–<bold>c</bold>) Height maps showing the evolution from rough ZnO substrate to ALD-coated and ALE-smoothed surfaces. (<bold>d</bold>) Power spectral density (PSD) analysis confirming preferential smoothing of high-frequency (sub-50 nm) roughness features. (<bold>e</bold>,<bold>f</bold>) RMS roughness and film thickness evolution during ALD + ALE processing, with model predictions showing excellent agreement with experimental data. Reproduced from ref. [<xref rid="B123-micromachines-17-00565" ref-type="bibr">123</xref>] with permission.</p></caption><alternatives><graphic xmlns:xlink="http://www.w3.org/1999/xlink" content-type="image" xlink:href="micromachines-17-00565-g007.jpg"><?cloudpmc-path blobs/3358/13208757/0b8acc07c316/micromachines-17-00565-g007.jpg?><?cloudpmc-bucket cdn?><?image-server-status LOAD_COMPLETED?><?original-height 2627?><?original-width 3265?><?scaled-height 583?><?scaled-width 725?></graphic><graphic xmlns:xlink="http://www.w3.org/1999/xlink" content-type="thumb" xlink:href="micromachines-17-00565-g007.gif"><?cloudpmc-path blobs/3358/13208757/4518ac475b8d/micromachines-17-00565-g007.gif?><?cloudpmc-bucket cdn?></graphic></alternatives></fig><fig id="micromachines-17-00565-f008" position="float"><?disp-level 4?><label>Figure 8</label><caption><p>AFM characterization of 4H-SiC surface smoothing by bias-pulsed ALE. (<bold>a</bold>) As-received surface before etching; (<bold>b</bold>) Surface after 200 ALE cycles, showing subangstrom roughness (0.83 ± 0.08 Å); (<bold>c</bold>) PSD analysis comparing the surface before and after etching, demonstrating effective smoothing across all spatial frequencies. Reproduced from ref. [<xref rid="B116-micromachines-17-00565" ref-type="bibr">116</xref>] with permission.</p></caption><alternatives><graphic xmlns:xlink="http://www.w3.org/1999/xlink" content-type="image" xlink:href="micromachines-17-00565-g008.jpg"><?cloudpmc-path blobs/3358/13208757/98bdb0f1ef04/micromachines-17-00565-g008.jpg?><?cloudpmc-bucket cdn?><?image-server-status LOAD_COMPLETED?><?original-height 1476?><?original-width 3236?><?scaled-height 328?><?scaled-width 719?></graphic><graphic xmlns:xlink="http://www.w3.org/1999/xlink" content-type="thumb" xlink:href="micromachines-17-00565-g008.gif"><?cloudpmc-path blobs/3358/13208757/8fdc1a50063d/micromachines-17-00565-g008.gif?><?cloudpmc-bucket cdn?></graphic></alternatives></fig><p>These results reflect material-specific mechanisms (e.g., curvature-dependent fluorination, high volatile byproducts) and confirm that ALE’s self-limiting reactions preferentially remove protruding features while preserving valleys. This enables a degree of atomic-scale planarization unattainable by continuous etching techniques such as RIE.</p><list list-type="label"><list-item><label>(3)</label><p>Damage Assessment: AFM as a Unique Tool for Low-Damage Validation</p></list-item></list><p>A critical advantage of ALE over conventional etching techniques is its ability to minimize subsurface damage—a direct consequence of confining reactions to the modified surface layer. Validating this low-damage nature requires angstrom-level morphology characterization, a capability that most conventional techniques lack [<xref rid="B125-micromachines-17-00565" ref-type="bibr">125</xref>]. Aberration-corrected TEM, for instance, offers sub-angstrom spatial resolution but causes substantial sample damage and requires harsh conditions; meanwhile, electron energy loss spectroscopy (EELS) and atom probe tomography (APT) focus on chemical or compositional analysis rather than direct morphology characterization.</p><p>AFM uniquely addresses this gap by enabling angstrom-level morphology characterization with minimal sample damage. Its lateral resolution of ~0.1 nm (1 Å) and vertical resolution of 0.1 pm (0.001 Å) are compatible with various surfaces and environments. This capability is irreplaceable because angstrom-scale surface roughness directly degrades the performance of ultrathin semiconductor and photonic device—precisely the application space where ALE’s low-damage promise is most critical.</p><p>Experimental results further underscore AFM’s critical role in validating ALE’s low damage nature, which stems directly from the self-limiting surface reactions. For example, HfO<sub>2</sub> roughness decreases by 60% (1.41 → 0.57 nm) after 20 ALE cycles [<xref rid="B122-micromachines-17-00565" ref-type="bibr">122</xref>]; 4H-SiC roughness reaches a subangstrom level of 0.83 ± 0.08 Å (subangstrom level); and MgO-doped LN maintains a roughness of 2.5 ± 0.3 Å at 200 °C, consistent with unetched samples. AFM is thus explicitly highlighted as a core technique for atomic-scale surface morphology analysis, with low sample damage and broad versatility serving as its key advantages.</p><p>In summary, ALE’s ultimate precision is confirmed by angstrom-scale EPC across diverse materials, directly validating its self-limiting saturation behavior. Its low-damage nature—a defining advantage over continuous etching—is uniquely validated by AFM, a capability unmatched by other techniques. The angstrom-level surface integrity revealed by AFM confirms ALE’s core promise: minimizing lattice damage inherent to high-energy ion bombardment in conventional plasma etching. This is a critical requirement for next-generation devices where ultrathin layers demand defect-free interfaces.</p></sec></sec><sec id="sec4dot2-micromachines-17-00565" disp-level="2"><title>4.2. Cryogenic Plasma Etching: Probing Surfaces at Low Temperatures</title><sec id="sec4dot2dot1-micromachines-17-00565" disp-level="3"><title>4.2.1. Introduction to Cryogenic Etching</title><p>Cryogenic Plasma Etching has emerged as a key technology for deep material etching in microfabrication, particularly excelling in the fabrication of HAR structures, and it is gradually replacing traditional anisotropic wet chemical etching processes [<xref rid="B126-micromachines-17-00565" ref-type="bibr">126</xref>]. Its core principle lies in cooling the substrate to extremely low temperatures (typically below −80 °C) using liquid nitrogen, which promotes the formation of a stable passivation layer from etch byproducts on the material sidewalls while inhibiting the attack of etchant species on the passivation layer, thereby achieving highly anisotropic etch profiles [<xref rid="B126-micromachines-17-00565" ref-type="bibr">126</xref>,<xref rid="B127-micromachines-17-00565" ref-type="bibr">127</xref>,<xref rid="B128-micromachines-17-00565" ref-type="bibr">128</xref>]. The formation mechanism of the passivation layer varies depending on the etching target: when etching silicon, the SF<sub>6</sub>/O<sub>2</sub> plasma system generates a SiO<sub>x</sub>F<sub>y</sub> passivation film; when etching SiO<sub>2</sub>, C<sub>4</sub>F<sub>8</sub> gas is physisorbed on the substrate surface at low temperatures to form a fluorocarbon-like passivation layer, followed by argon plasma to activate the etching reaction [<xref rid="B126-micromachines-17-00565" ref-type="bibr">126</xref>,<xref rid="B127-micromachines-17-00565" ref-type="bibr">127</xref>].</p><p>The low-temperature environment not only enhances the stability of the passivation layer but also reduces the etch rate of the mask material, enabling cryogenic etching to achieve higher mask selectivity than the Bosch process (selectivity to photoresist &gt; 100:1 and up to 1000:1 for oxide masks). Unlike the Bosch process, which exhibits SWR due to alternating etching-deposition steps, the non-switching nature of cryogenic etching results in much smoother sidewalls, an advantage that is particularly significant in advanced semiconductor devices and MEMS structures [<xref rid="B126-micromachines-17-00565" ref-type="bibr">126</xref>]. In terms of etch rate, cryogenic etching outperforms the Bosch process in through-wafer etching applications, offering higher efficiency in fabricating deep-through structures. Notably, cryogenic etching processes demonstrate excellent process stability with minimal reactor wall contamination, effectively avoiding process drift even after multiple etching cycles [<xref rid="B127-micromachines-17-00565" ref-type="bibr">127</xref>,<xref rid="B128-micromachines-17-00565" ref-type="bibr">128</xref>]. For the etching of SiO<sub>2</sub>, the cryogenic atomic layer etching (cryo-ALE) process optimized by adjusting parameters such as temperature, pressure, and purge time can achieve highly linear etching over 150 cycles, with an etch per cycle as low as 0.13 nm/cycle, meeting the precision requirements of nanoscale device fabrication [<xref rid="B128-micromachines-17-00565" ref-type="bibr">128</xref>].</p><p>Cryogenic etching offers three distinct advantages: the absence of scalloping due to its non-switching passivation mechanism, the ability to fabricate ultra-smooth HAR structures, and the compatibility with temperature-sensitive device layers. Validating these capabilities demands a metrology approach focused on quantifying sidewall smoothness, verifying HAR profile fidelity, and correlating process parameters with these unique structural outcomes. AFM, particularly in advanced 3D configurations, provides the necessary metrology
