Repository: chuckylulu/gitTest

File: research/sources/bruker_semi/2026-05-01_mdpi-micromachines_review-AFM-metrology-3DIC-etching-PMC13208757.xml (part 4 of 8)
to assess each of these defining features, as elaborated in the following section.</p></sec><sec id="sec4dot2dot2-micromachines-17-00565" disp-level="3"><title>4.2.2. AFM for Post-Cryo-Etch Diagnostics: Validating Smoothness, Profile Fidelity, and Process Stability</title><p>In the characterization of cryogenic plasma etching, AFM serves as one of the core tools for acquiring key parameters of nanostructures, such as height and surface roughness [<xref rid="B129-micromachines-17-00565" ref-type="bibr">129</xref>,<xref rid="B130-micromachines-17-00565" ref-type="bibr">130</xref>]. These measurement capabilities directly address the unique advantages and associated challenges of the cryogenic etching process.</p><list list-type="bullet"><list-item><p>Validating the scallop-free advantage. The most distinctive feature of cryogenic etching—its non-switching continuous passivation mechanism—eliminates the periodic scalloping inherent to the Bosch process. AFM provides the direct, quantitative proof required to validate this advantage. By performing SWR measurements on cleaved samples or using specialized tilting-AFM, researchers can directly compare the SWR of cryo-etched features against those from a Bosch process [<xref rid="B131-micromachines-17-00565" ref-type="bibr">131</xref>]. An automated 3D-AFM study on silicon sidewalls imaged at an optimized tilt angle (e.g., 45°) can reveal an RMS roughness for a cryo-etched sidewall that is significantly lower and lacks the characteristic periodic signature of a Bosch-etched sidewall [<xref rid="B132-micromachines-17-00565" ref-type="bibr">132</xref>]. This capability is not merely a metrological metric; it provides direct confirmation that cryo-etch eliminates scalloping—a key advantage for HAR structures requiring low-loss optical or electrical performance.</p></list-item><list-item><p>Assessing profile fidelity in HAR structures. The ability to fabricate HAR features with vertical sidewalls and minimal undercut is another hallmark of cryogenic etching. AFM provides comprehensive 3D profile analysis essential for verifying this capability. AFM is particularly valuable for ex situ characterization of cryo-etched features, enabling precise quantification of sidewall smoothness and 3D profile analysis of micro- and nanoscale structures [<xref rid="B132-micromachines-17-00565" ref-type="bibr">132</xref>]. Advanced 3D-AFM systems with dual scanners and vector probing scanning (VPS) schemes address conventional AFM limitations, allowing access to steep sidewalls, overhangs, and undercuts with controllable scanning density [<xref rid="B132-micromachines-17-00565" ref-type="bibr">132</xref>]. For cryo-etched samples with smoother sidewalls, ex situ (off-line) AFM is preferred over in-line CD-mode AFM, as the latter is constrained by noise floor and tip shape limitations [<xref rid="B131-micromachines-17-00565" ref-type="bibr">131</xref>]. Novel probe designs, such as slender optical fiber probes (OFP) with tiltable holders (−45° to 45°) or wear-resistant CD tips, further enhance access and measurement fidelity in these challenging HAR geometries [<xref rid="B132-micromachines-17-00565" ref-type="bibr">132</xref>,<xref rid="B133-micromachines-17-00565" ref-type="bibr">133</xref>]. Collectively, these AFM capabilities ensure that the verticality and smoothness promised by cryogenic etching are accurately verified.</p></list-item><list-item><p>Enabling process optimization through quantitative feedback. Beyond post-etch verification, AFM provides the quantitative feedback necessary to correlate process parameters with etch outcomes—a prerequisite for establishing robust cryo-etch processes. Systematic AFM characterization of Si nanowires etched under controlled variations of O<sub>2</sub> concentration and ICP power has quantitatively mapped the dependence of surface roughness and aspect ratio on process parameters, which is a critical step toward establishing a quantitative correlation between AFM topography and cryo-etch conditions [<xref rid="B129-micromachines-17-00565" ref-type="bibr">129</xref>]. This capability directly supports the optimization of cryogenic etching parameters to achieve target specifications for surface quality and structural fidelity.</p></list-item></list><p>In summary, the AFM-based metrology framework described above—from scallop quantification and sidewall profile reconstruction to process parameter correlation—directly addresses the three unique characteristics of cryogenic etching. By providing sub-nanometer roughness verification, comprehensive 3D profile fidelity assessment, and quantitative feedback for process tuning, AFM establishes itself as an indispensable diagnostic tool for the development and optimization of cryogenic plasma etching processes.</p></sec></sec><sec id="sec4dot3-micromachines-17-00565" disp-level="2"><title>4.3. Comprehensive Etching-Induced Damage Assessment</title><p>Validating the true efficacy of atomic-scale etching processes hinges on a clear understanding of the damage they are designed to eliminate. Conventional plasma etching leaves a complex legacy—surface roughening, crystallographic defects, atomic implantation, and amorphization—against which the performance of advanced techniques must be measured. Characterizing this multifaceted damage landscape demands more than any single technique can offer. It is here that advanced correlative microscopy, with AFM as a central pillar, comes into play, integrating surface topography with subsurface structural and chemical insights to provide the metrological framework essential for confirming whether next-generation etching technologies truly deliver on their promise of atomic precision.</p><sec id="sec4dot3dot1-micromachines-17-00565" disp-level="3"><title>4.3.1. The Nature of Plasma-Induced Damage</title><p>Plasma etching-induced damage is not limited to surface roughness but also includes crystallographic defects (e.g., vacancies, displacements, dangling bonds), atomic implantation, amorphization, and carbon depletion [<xref rid="B134-micromachines-17-00565" ref-type="bibr">134</xref>].</p><p>Crystallographic defects like nitrogen vacancies and dangling bonds, mainly induced by high-energy ion bombardment, degrade the electrical properties of materials—for instance, nitrogen vacancies in AlGaN/GaN HEMTs introduce donor-like states and impair interface quality [<xref rid="B135-micromachines-17-00565" ref-type="bibr">135</xref>]. Atomic implantation is prominent in fluorocarbon plasma etching, where ions such as F<sup>+</sup> and Ar<sup>+</sup> penetrate the substrate surface, triggering lattice mixing and changes in bonding states [<xref rid="B134-micromachines-17-00565" ref-type="bibr">134</xref>,<xref rid="B136-micromachines-17-00565" ref-type="bibr">136</xref>]. Amorphization and carbon depletion, caused by vacuum ultraviolet radiation and ion bombardment, destroy the original crystal structure—for example, Si–C bond cleavage in low-k materials forms a densified Si–O–Si network [<xref rid="B137-micromachines-17-00565" ref-type="bibr">137</xref>].</p><p>AFM is a core tool for characterizing surface roughness and macro morphology, effectively reflecting the impact of etching on surface flatness, but it cannot detect deep-level damage such as crystallographic defects, atomic implantation, or amorphization [<xref rid="B134-micromachines-17-00565" ref-type="bibr">134</xref>,<xref rid="B135-micromachines-17-00565" ref-type="bibr">135</xref>].</p><p>Comprehensive damage assessment requires a combination of multiple techniques: TEM for observing crystal structure and amorphization, XPS for analyzing chemical bonds and implanted species, and electrical tests for reflecting the impact of defects on performance.</p></sec><sec id="sec4dot3dot2-micromachines-17-00565" disp-level="3"><title>4.3.2. Correlative Approaches</title><p>Correlative microscopy has emerged as indispensable for comprehensive etching-induced damage assessment, as the combination of AFM with TEM, SEM, or FIB milling integrates surface topographic data and subsurface structural/chemical insights [<xref rid="B138-micromachines-17-00565" ref-type="bibr">138</xref>]. A typical workflow involves AFM locating specific defects or high-roughness areas, followed by targeted TEM or subsurface probe analysis to unravel the full damage extent [<xref rid="B139-micromachines-17-00565" ref-type="bibr">139</xref>].</p><p>The effectiveness of this workflow relies on AFM’s capability to serve as both a precise locator and a quantitative damage assessor. HS-AFM, with nanometric lateral and sub-nanometric height resolution, facilitates real-time imaging of dynamic nanoscale etching events (e.g., pit formation, grain boundary dissolution) and accurate damage dimension measurement [<xref rid="B140-micromachines-17-00565" ref-type="bibr">140</xref>]. AFM’s quantitative characterization of etching-induced damage (e.g., pit volume, surface roughness) achieves accuracy comparable to TEM, ensuring reliable damage quantification [<xref rid="B139-micromachines-17-00565" ref-type="bibr">139</xref>].</p><p>To translate this capability into practical correlative studies, hardware compatibility must be addressed. Specialized sample holders resolve cross-technique compatibility issues, enabling repeated AFM-TEM imaging of the exact same area without specimen damage [<xref rid="B140-micromachines-17-00565" ref-type="bibr">140</xref>]. For typical TEM samples (e.g., thin membranes, lamellae), tailored AFM strategies—optimizing cantilever dimensions, adopting tapping mode, or fabricating FEBID tips—overcome surface distortion and accessibility challenges, enabling damage-free correlative imaging without additional preparation [<xref rid="B138-micromachines-17-00565" ref-type="bibr">138</xref>].</p><p>A concrete example illustrates how AFM can serve not merely as a characterization tool but as a precision guide for subsurface analysis [<xref rid="B141-micromachines-17-00565" ref-type="bibr">141</xref>]. In this workflow, AFM first identifies a sub-100 nm trench defect on an InGaN/GaN structure. A cross-shaped Pt marker is then deposited by electron-beam-induced deposition directly above the region of interest, with arms oriented at 45° to the intended lamella axis to enable sidewall visualization during subsequent FIB thinning. After depositing a protective Pt strap and extracting the lamella via in situ lift-out, the marker appears as two dark features on the sidewalls during ion-beam thinning; their half-spacing directly indicates the distance from the milled surface to the target. By alternately thinning both sides and monitoring marker convergence, the region of interest is precisely centered within the final lamella, enabling direct STEM correlation of AFM surface topography with subsurface damage and structural integrity. Critically, this approach provides real-time positional feedback without introducing additional milling artifacts, eliminating the blind spot inherent in conventional destructive workflows.</p><p>The above AFM-guided TEM preparation strategy demonstrates how surface localization by AFM can be effectively combined with subsurface interrogation. This complementarity is also evident in the correlative use of AFM, SEM, and FIB: while AFM excels at high-resolution surface characterization, SEM and FIB milling complement it by revealing subsurface damage. FIB milling uncovers that surface intergranular etching pits often connect to larger subsurface voids formed by intergranular attack, while SEM confirms intergranular/intragranular damage extent [<xref rid="B142-micromachines-17-00565" ref-type="bibr">142</xref>].</p><p>Although seminal correlative microscopy studies were initially demonstrated on model systems such as metallic corrosion and precipitates [<xref rid="B101-micromachines-17-00565" ref-type="bibr">101</xref>,<xref rid="B139-micromachines-17-00565" ref-type="bibr">139</xref>,<xref rid="B140-micromachines-17-00565" ref-type="bibr">140</xref>,<xref rid="B142-micromachines-17-00565" ref-type="bibr">142</xref>], the underlying principles—precise surface localization followed by subsurface interrogation—are directly transferable to the evaluation of atomic-scale etching processes in semiconductor manufacturing. In the context of 3D chip BEOL processing, this AFM-based integrated approach enables comprehensive assessment of whether advanced techniques like ALE achieve their intended goal: damage-free, atomically precise material removal.</p></sec></sec></sec><sec id="sec5-micromachines-17-00565" disp-level="1"><title>5. Grand Challenges, Limitations, and Future Outlook</title><p>Despite significant progress, critical challenges and inherent limitations continue to hinder the widespread application of AFM in areas such as TSV profile characterization. Looking forward, addressing these bottlenecks will require transformative technological breakthroughs and the exploration of new research directions to propel AFM toward greater robustness, efficiency, and industrial viability.</p><sec id="sec5dot1-micromachines-17-00565" disp-level="2"><title>5.1. The Throughput Barrier: Can AFM Keep Pace with High-Volume Manufacturing?</title><p>The fundamental trade-off between resolution and speed remains AFM’s primary limitation, as conventional AFMs typically have a scanning range of around 100 μm and low measurement speed, leading to insufficient throughput for high-volume manufacturing and significant measurement drift over long acquisition times [<xref rid="B44-micromachines-17-00565" ref-type="bibr">44</xref>,<xref rid="B75-micromachines-17-00565" ref-type="bibr">75</xref>].</p><p>Ongoing hardware innovations address this by developing faster scanner technologies: the ULSS-AFM integrates a compliant nano-manipulator (CNM) to achieve 1 × 1 mm<sup>2</sup> stitchless characterization, increasing throughput by more than ten times compared with conventional stitched AFMs; the HS Met. LR-AFM combines a nanopositioning and nanomeasuring machine (NMM), piezo stage, and AFM sensor to reach a scanning speed of 1 mm/s, improving calibration efficiency by a factor of 10 while maintaining metrological accuracy [<xref rid="B44-micromachines-17-00565" ref-type="bibr">44</xref>]. Parallel scanning with multi-probe arrays represents a compelling, though still nascent avenue for throughput enhancement. While this approach theoretically offers a direct path to parallelization, its practical implementation is currently constrained by significant engineering hurdles, including the complicated fabrication of sensor arrays and the associated operational difficulties [<xref rid="B44-micromachines-17-00565" ref-type="bibr">44</xref>].</p><p>Data-driven methodologies complement hardware advancements: the Noise2Noise algorithm reconstructs high-resolution AFM data from fast-scan, noisy, sparsely sampled data, achieving a processing speedup of over 500× and producing outputs comparable to 30-min manual scans [<xref rid="B101-micromachines-17-00565" ref-type="bibr">101</xref>]. However, such computational approaches face non-trivial challenges, including the lack of a large preexisting AFM image database and limitations of point-to-point targets in conditions where it is impossible to exactly mimic slow, high-resolution scan images from a low-grade source [<xref rid="B101-micromachines-17-00565" ref-type="bibr">101</xref>]. In contrast, more immediate gains in throughput and accessibility are being realized through software innovations. Open-source analysis platforms like NanoLocz, for instance, demonstrate the power of advanced data processing by integrating trace-retrace intercalation, automatic leveling, and particle tracking algorithms, thereby dramatically reducing manual post-processing efforts and streamlining HS-AFM workflows [<xref rid="B143-micromachines-17-00565" ref-type="bibr">143</xref>].</p><p>Ultimately, the future of high-throughput AFM likely lies in a synergistic combination of robust, manufacturable multi-probe hardware and increasingly intelligent, automated software solutions. This integrated approach is essential for overcoming the inherent resolution-speed trade-off and enabling AFM’s transition from a high-precision lab tool to a practical inline metrology solution for high-volume 3D IC manufacturing.</p></sec><sec id="sec5dot2-micromachines-17-00565" disp-level="2"><title>5.2. The Quest for In Situ, Real-Time Monitoring</title><p>AFM, as a typical SPM technique, is predominantly an ex situ measurement tool and not suitable for real-time monitoring in reactive plasma environments. When plasma exists in the chamber, the membrane used to isolate the probe and plasma collapses upon contact with the probe, making continuous real-time imaging infeasible [<xref rid="B144-micromachines-17-00565" ref-type="bibr">144</xref>].</p><p>Although optical methods such as optical emission spectroscopy (OES) have emerged as the current preferred choice for real-time plasma monitoring due to their non-invasive in situ sensor and convenient installation [<xref rid="B145-micromachines-17-00565" ref-type="bibr">145</xref>,<xref rid="B146-micromachines-17-00565" ref-type="bibr">146</xref>,<xref rid="B147-micromachines-17-00565" ref-type="bibr">147</xref>,<xref rid="B148-micromachines-17-00565" ref-type="bibr">148</xref>], they rely on indirect optical signatures and cannot provide the nanoscale topographical and mechanical information that AFM uniquely offers. Thus, the fundamental challenge remains: how can AFM’s rich, direct nanoscale characterization capabilities be extended into the plasma environment?</p><p>From a long-term perspective, the development of environment-resistant, MEMS-based “AFM-on-a-chip” sensors holds substantial potential for quasi-real-time feedback through integration into process chambers. Encouraging precedents already exist: a recently developed flexible and thin patch-type plasma resonance spectroscopy probe can be attached to various chamber surfaces (e.g., chuck, chamber wall, bottom) without modifying the chamber design, enabling non-invasive in situ measurement of plasma electron density [<xref rid="B149-micromachines-17-00565" ref-type="bibr">149</xref>]. Additionally, an in situ real-time dielectric film thickness monitoring system based on planar probes has been validated in commercial Plasma-Enhanced Chemical Vapor Deposition (PECVD) chambers, providing technical support for the integration of MEMS sensors with process equipment [<xref rid="B150-micromachines-17-00565" ref-type="bibr">150</xref>]. Although these examples are not AFM themselves, they collectively indicate a trend in semiconductor equipment development: the increasing feasibility of embedding compact, resilient sensor systems directly into process chambers for in situ monitoring—a capability that paves the way toward more complex MEMS-based tools, including future environment-resistant AFM probes.</p></sec><sec id="sec5dot3-micromachines-17-00565" disp-level="2"><title>5.3. Quantifying and Enhancing Probe Durability: Toward Reliable and Robust AFM Nanometrology</title><p>AFM measurement accuracy and repeatability rely heavily on probe durability and precise tip characterization. The development of robust, wear-resistant HAR probes that maintain shape over repeated scans remains a persistent challenge, particularly for industrial applications where tip longevity directly impacts cost and throughput [<xref rid="B151-micromachines-17-00565" ref-type="bibr">151</xref>].</p><p>To address probe wear quantification, several standardized characterization methods have been proposed: a nondestructive method using sharp-structured TipCheck samples was developed in 2024, with estimated tip diameter (ETD) and surface roughness as key metrics, enabling in situ tip morphology assessment without damaging the probe [<xref rid="B152-micromachines-17-00565" ref-type="bibr">152</xref>]. A purely AFM-based technique was presented in 2018, using sharp spike samples and threshold analysis to measure contact area, allowing rapid calculation of wear volume and material removal rate without specialized equipment [<xref rid="B153-micromachines-17-00565" ref-type="bibr">153</xref>]. The nanoindentation Hertz model for wear tip radius detection was validated in 2023, with errors within 15%, suitable for spherical or near-spherical worn tips [<xref rid="B154-micromachines-17-00565" ref-type="bibr">154</xref>].</p><p>Optimizing probe durability has been explored through multiple approaches: optimal scanning parameters (200 mV free amplitude, 0.2 Hz scanning frequency, 0.2 set point) were identified in 2024 to minimize wear, enabling 5-h continuous scanning with stable image quality [<xref rid="B152-micromachines-17-00565" ref-type="bibr">152</xref>]. Hydrophobic alkylsilane self-assembled monolayers (SAMs), particularly FDTS, were shown in 2011 to reduce probe wear by lowering tip–sample adhesion forces, with FDTS-modified probes showing 34% lower wear volume than uncoated silicon probes [<xref rid="B155-micromachines-17-00565" ref-type="bibr">155</xref>]. HAR-HR probes were developed in 2016 by mounting sharp-tip silver nanowires (AgNW) on cantilevers, achieving aspect ratios of 40:1–70:1 and maintaining stable imaging for 15 continuous scans [<xref rid="B151-micromachines-17-00565" ref-type="bibr">151</xref>].</p><p>For HAR probes specifically, traditional fabrication methods (e.g., FIB/FEB deposition) lead to high costs and poor durability, while AgNW-based probes offer a cost-effective alternative with comparable or superior performance. However, challenges persist, including the chemical stability of AgNWs in air and limited performance in extreme environments [<xref rid="B151-micromachines-17-00565" ref-type="bibr">151</xref>]. Resolving these issues, alongside achieving scalable fabrication, will be essential for deploying AgNW-based HAR probes in 3D IC manufacturing fabs. Future AFM probe development for industrial HAR metrology must therefore harmonize aspect ratio, durability, and cost.</p></sec><sec id="sec5dot4-micromachines-17-00565" disp-level="2"><title>5.4. Future Research Directions: Charting the Next Decade</title><p>Despite ongoing efforts to address the key challenges—low throughput, lack of real-time in situ monitoring, and limited probe durability—several fundamental gaps remain. The following four research directions directly address these persistent gaps, building on the solutions already developed.</p><sec id="sec5dot4dot1-micromachines-17-00565" disp-level="3"><title>5.4.1. From Hybrid to Truly Correlative Metrology</title><p>Hybrid approaches (e.g., AFM + optical scatterometry) have reduced uncertainty, yet no single technique can simultaneously provide topography, subsurface structure, and chemical information. Complete damage assessment requires combining AFM with TEM or XPS—but typically on different samples. The next frontier is integrating AFM with complementary tools on a single platform for truly correlative analysis.</p><p>A core development direction of correlative metrology is integrating AFM with complementary techniques such as SEM onto a single platform, enabling the extraction of correlative, multiparametric, and multidimensional information from samples to achieve the linked characterization of topography with material, chemical, and electrical properties [<xref rid="B156-micromachines-17-00565" ref-type="bibr">156</xref>]. As a core correlative metrology technique, AFM-in-SEM requires continuous optimization of its in situ workflow to realize accurate in situ correlated measurement of key electrical parameters (e.g., dopant concentration, carrier types) and sample topography in semiconductor materials [<xref rid="B157-micromachines-17-00565" ref-type="bibr">157</xref>]. The integrated AFM-SEM single-platform system needs to further seamlessly incorporate supporting SEM functional techniques such as FIB, EDX, and SIMS, enriching the dimensions of correlated analysis between material chemical composition, 3D elemental distribution, topography, and electrical properties [<xref rid="B156-micromachines-17-00565" ref-type="bibr">156</xref>].</p><p>Beyond expanding the capabilities of the AFM-SEM system, integrating AFM with other complementary techniques, such as AFM-Raman, represents an equally important frontier in correlative metrology. While AFM-SEM-FIB-EDX workflows excel at structural, elemental, and electrical characterization, they offer limited access to molecular chemical information. AFM-Raman, particularly in its tip-enhanced Raman scattering mode, fills this gap by delivering nanoscale chemical fingerprinting with spatial resolution down to 10–20 nm, enabling simultaneous mapping of molecular composition, crystallinity, strain states, and defect distributions alongside topography. Incorporating AFM-Raman into the correlative metrology toolkit would thus introduce a new chemical information dimension, addressing a longstanding blind spot in existing AFM-SEM integrated systems.</p><p>The integration of artificial intelligence (AI) and machine learning (ML) technologies will further assist correlative metrology platforms combining AFM with complementary techniques in achieving automated sample feature identification, image registration, and correlative analysis of multidimensional characterization data [<xref rid="B156-micromachines-17-00565" ref-type="bibr">156</xref>].</p></sec><sec id="sec5dot4dot2-micromachines-17-00565" disp-level="3"><title>5.4.2. Closing the Loop with Autonomous Process Control</title><p>High-speed AFM and ML-based reconstruction have improved throughput, but still rely on manual tuning and offline processing. More critically, ALE’s self-limiting saturation and cryo-etch sidewall quality are validated post-process, not in real time. The long-term goal is an autonomous system where AFM data directly drives etch tool control, enabling self-optimizing processes.</p><p>The core of realizing the full AFM-ML feedback loop lies in the deep integration of robust deep learning models driven by synthetic data generation with adaptive AFM control, laying a technical foundation for real-time nanoscale characterization and autonomous discovery workflows [<xref rid="B158-micromachines-17-00565" ref-type="bibr">158</xref>].</p><p>Self-optimizing ALE processes can be advanced by machine learning predictor models, such as transformers, which utilize real-time process data (e.g., pressure) to achieve accurate etch rate prediction, providing a quantitative basis for process regulation [<xref rid="B159-micromachines-17-00565" ref-type="bibr">159</xref>]. Model training for such etching prediction models requires the adoption of precise dataset aggregation strategies. Utilizing the Pearson Correlation Coefficient (PCC) heuristic to select training data has been shown to enhance model generalization ability in low process variance environments, outperforming other metrics like covariance [<xref rid="B159-micromachines-17-00565" ref-type="bibr">159</xref>].</p><p>The implementation of intelligent characterization and process control systems requires advancing the universal application of synthetic data technology. As demonstrated with SimuScan for AFM, physically faithful synthetic data enables large-scale label-free model training, reducing the development costs of autonomous control systems. Future research should focus on extending such autonomous, synthetic-data-driven workflows to more complex scenarios, including wafer-scale inspection and the characterization of dynamic processes, thereby paving the way for high-throughput, self-optimizing nanomanufacturing [<xref rid="B158-micromachines-17-00565" ref-type="bibr">158</xref>].</p></sec><sec id="sec5dot4dot3-micromachines-17-00565" disp-level="3"><title>5.4.3. Beyond Silicon: Metrology for Emerging Materials</title><p>The evolution of 3D ICs toward true heterogeneous integration—where logic, memory, photonics, and sensors are co-integrated on a single platform—demands metrology solutions that extend well beyond silicon. Advanced nodes increasingly incorporate III-V semiconductors for high-mobility channels and optoelectronics, 2D materials for ultimate thickness scaling, and novel dielectrics for improved isolation and capacitance. Each material class presents distinct etching challenges and requires tailored metrology approaches. Extending advanced AFM metrology to these non-silicon materials has therefore become a pivotal research direction, as precise micro/nanomanufacturing of these materials hinges on reliable etching process monitoring and property characterization.</p><p>For III-V semiconductors: AFM metrology must integrate probe-based potential regulation to address etching-specific challenges. During localized anodic etching of p-GaAs, a dual-potential strategy has been proposed (<xref rid="micromachines-17-00565-f009" ref-type="fig">Figure 9</xref>), which suppresses lateral carrier diffusion via a substrate bias, confining the electrochemical reaction to the probe–substrate interface and enabling accurate etching morphology mapping [<xref rid="B160-micromachines-17-00565" ref-type="bibr">160</xref>].</p><fig id="micromachines-17-00565-f009" position="float"><?disp-level 4?><label>Figure 9</label><caption><p>Schematic diagram of the dual-potential machining method, which simultaneously applies an anodic oxidation potential to the probe and a negative bias to the semiconductor substrate in scanning electrochemical probe lithography, achieving high-precision local anodic etching of p-GaAs and other III-V semiconductors. Reproduced from ref. [<xref rid="B160-micromachines-17-00565" ref-type="bibr">160</xref>] with permission.</p></caption><alternatives><graphic xmlns:xlink="http://www.w3.org/1999/xlink" content-type="image" xlink:href="micromachines-17-00565-g009.jpg"><?cloudpmc-path blobs/3358/13208757/558b24b29bc2/micromachines-17-00565-g009.jpg?><?cloudpmc-bucket cdn?><?image-server-status LOAD_COMPLETED?><?original-height 1311?><?original-width 1448?><?scaled-height 656?><?scaled-width 724?></graphic><graphic xmlns:xlink="http://www.w3.org/1999/xlink" content-type="thumb" xlink:href="micromachines-17-00565-g009.gif"><?cloudpmc-path blobs/3358/13208757/d7398d98bb35/micromachines-17-00565-g009.gif?><?cloudpmc-bucket cdn?></graphic></alternatives></fig><p>For 2D materials: probe-based metrology techniques derived from AFM (such as Tip-Enhanced Raman Spectroscopy, TERS) enable nanoscale defect characterization, with demonstrated sensitivity to ion-bombardment-induced defects in MoS<sub>2</sub> [<xref rid="B161-micromachines-17-00565" ref-type="bibr">161</xref>]. Parallel probe arrays are being developed to improve throughput for high-volume manufacturing, while maintaining compatibility with CMOS metrology for layer thickness and interface properties post-etching.</p><p>For novel dielectric materials (e.g., silicon nitride): AFM metrology can be extended to quasi-atomic layer etching processes, supporting characterization of etching anisotropy and microstructural changes in plasma-modified layers. TEM has revealed high anisotropy, and AFM complements this by providing large-area mapping of anisotropic features. Research in this area should also prioritize the depth and composition metrology of plasma-modified layers, providing data support for the precise regulation of etching ion energy. Furthermore, AFM can be integrated to in situ track the evolution of modified layer thickness during etching cycles [<xref rid="B162-micromachines-17-00565" ref-type="bibr">162</xref>].</p><p>Over the next decade, promoting the lab-to-fab transition of advanced AFM metrology for these materials will require addressing common bottlenecks: for 2D materials, improving AFM throughput via parallel probes; for III-V semiconductors, integrating dual-potential regulation into AFM metrology workflows; and for dielectrics, correlating AFM-derived microstructural data with ion energy tuning.</p></sec><sec id="sec5dot4dot4-micromachines-17-00565" disp-level="3"><title>5.4.4. Bridging Scales: AFM-Informed Multi-Scale Modeling</title><p>While AFM provides high-fidelity post-etch topography, multi-scale modeling is indispensable for accessing the dynamic plasma-surface interactions and subsurface phenomena that govern feature evolution yet elude direct experimental observation. However, simulations have long relied on idealized flat surfaces, yet AFM reveals real surfaces are rough, with asperities that affect ion flux, optical scattering, and damage distribution. The next step is to ingest AFM-measured topography into multi-scale frameworks spanning atomic dynamics to feature-scale evolution, enabling predictive process design beyond empirical tuning.</p><p>The core development direction of multi-scale modeling integration lies in constructing a seamless simulation workflow that ingests AFM-measured surface topographical data, thereby bridging the hierarchical simulation gap from atomic-scale interfacial interactions (e.g., ion-substrate momentum exchange, chemical bond cleavage) to full feature-scale profile evolution in plasma etching, plasma surface modification, and ultrashort pulse laser ablation [<xref rid="B163-micromachines-17-00565" ref-type="bibr">163</xref>,<xref rid="B164-micromachines-17-00565" ref-type="bibr">164</xref>]. This demand stems from the inherent limitation of idealized surface assumptions in conventional simulations, which fail to capture the nanoscale inhomogeneities (e.g., asperities, roughness) that govern real processing outcomes, as highlighted by experimental and simulation discrepancies across all three material processing paradigms.</p><p>Capturing atomic-scale interactions relies on MD simulations, which enable atomic-resolution observation of near-surface evolution—including ion-induced collision cascades, chemical etchant adsorption/desorption, and phase transformation dynamics—serving as the foundational atomic-scale module for multi-scale frameworks [<xref rid="B164-micromachines-17-00565" ref-type="bibr">164</xref>,<xref rid="B165-micromachines-17-00565" ref-type="bibr">165</xref>]. To bridge atomic-scale insights to feature-scale predictability, coupling MD simulations with reduced order mode (ROM) or continuum mechanics models (e.g., two-temperature model (TTM) and CFD) is imperative: ROM offers orders-of-magnitude faster parameter space exploration by abstracting atomic-scale complexity into mathematically tractable descriptions of transient surface modification [<xref rid="B164-micromachines-17-00565" ref-type="bibr">164</xref>], while continuum models resolve macroscale phenomena such as lateral heat transport and melt flow that are computationally prohibitive to simulate via MD alone [<xref rid="B165-micromachines-17-00565" ref-type="bibr">165</xref>].</p><p>Seamless integration of AFM data requires quantitative mapping of surface statistical parameters—including RMS roughness, kurtosis, and nanoscale asperity height/distribution—to the initial boundary conditions of multi-scale simulations. This entails abandoning idealized flat-surface approximations to replicate the real surface’s topographical heterogeneity, which directly modulates local energy deposition (e.g., laser fluence scattering, ion flux focusing) and subsequent processing outcomes (e.g., selective ablation, asperity smoothing) [<xref rid="B164-micromachines-17-00565" ref-type="bibr">164</xref>]. For instance, AFM-derived RMS roughness of 15 nm in aluminum has been shown to induce pronounced optical scattering effects during laser ablation, leading to localized fluence enhancements up to 7-fold and substantially altered crater topographies [<xref rid="B165-micromachines-17-00565" ref-type="bibr">165</xref>].</p><p>The development of such seamless workflows necessitates optimizing the applicability of low-dimensional approximation models (e.g., 1D-TTM) to account for local energy/ion flux inhomogeneities induced by real surface topographies [<xref rid="B164-micromachines-17-00565" ref-type="bibr">164</xref>,<xref rid="B165-micromachines-17-00565" ref-type="bibr">165</xref>]. This includes supplementing neglected microscale effects such as lateral electron thermal conduction (triggered by localized fluence gradients) and ion-substrate momentum exchange anisotropy (driven by asperity geometry), which become non-negligible when surface roughness approaches the characteristic length scale of energy deposition (e.g., optical penetration depth, ion collision cascade range) [<xref rid="B165-micromachines-17-00565" ref-type="bibr">165</xref>].</p><p>Over the next decade, establishing a cross-scale parameter calibration system between AFM experimental data and multi-scale model hierarchies is critical. This system should leverage experimentally measured surface profiles, etch/modification efficiencies, and transient response data (e.g., in situ optical emission spectroscopy) to reverse-calibrate atomic-scale interaction potentials (e.g., reactive empirical bond order for MD) and macroscale model coefficients (e.g., electron-phonon coupling constant in TTM). Such a closed-loop calibration will enable improved fidelity of simulations, addressing current limitations such as the discrepancy between MD and ROM predictions in atomic layer etching and the overestimation of surface roughness in laser ablation simulations—thereby paving the way toward truly predictive, material-aware process modeling for advanced semiconductor manufacturing [<xref rid="B164-micromachines-17-00565" ref-type="bibr">164</xref>,<xref rid="B165-micromachines-17-00565" ref-type="bibr">165</xref>].</p></sec></sec></sec><sec id="sec6-micromachines-17-00565" disp-level="1"><title>6. Conclusions</title><p>As 3D IC etching processes continue to diversify—from TSV DRIE to atomic layer etching and cryogenic plasma etching—a critical question emerges: how can metrology keep pace with, and even guide, process innovation? Building upon prior reviews that have offered valuable insights into specific AFM techniques or individual etching processes, this work provides an integrated perspective across the full etching spectrum, revealing the critical bidirectional relationship between metrology capability and process innovation. In this light, AFM emerges not merely as a characterization tool, but as a foundational enabler of advanced etching development, optimization, and industrial adoption—bridging nanoscale topography with functional device performance and serving as a linchpin in correlative metrology and multi-scale modeling. These unique capabilities position AFM as a cornerstone of atomic-scale manufacturing for the next decade of 3D IC scaling. The remaining challenges—throughput, in situ monitoring, and probe durability—are not insurmountable barriers; rather, they represent opportunities to further align AFM’s technical capabilities with the industrial demands of high-volume, atomic-precision semiconductor manufacturing.</p></sec><sec id="glossary1" sec-type="glossary" disp-level="1"><title>Abbreviations</title><p>The following abbreviations are used in this manuscript:
